Repository: ChiroK0407/waste_hydrogen_ml_research_forum

# waste_hydrogen_ml_research_forum

# Waste2Hydrogen ML Dashboard

> A structured analytical dashboard synthesising **29 peer-reviewed papers** (2024–2026) on machine learning applications for hydrogen production from waste feedstocks — covering thermochemical, biological, and electrochemical conversion routes.

---

## Overview

The **Waste2Hydrogen ML Dashboard** is a multi-page interactive [Streamlit](https://streamlit.io/) application built to support structured literature synthesis at the intersection of **machine learning** and **green hydrogen production from waste**. It compiles process data, ML methodologies, interpretability approaches, dataset characteristics, and identified research gaps into a single queryable interface, with each paper accompanied by a full structured technical summary.

The dashboard is intended for researchers, engineers, and postgraduate students working in the fields of hydrogen energy, waste valorisation, and applied machine learning.

---

## Features

- 📊 **Overview** — dataset composition, ML family frequency, publication trends
- ⚗️ **Process Analysis** — hydrogen route and feedstock distribution charts, country breakdown, system flags, and detailed process/feedstock explainers
- 🤖 **ML Analysis** — algorithm, optimisation method, and interpretability method frequency charts with full technical explainers for every method in the dataset
- 📚 **Paper Explorer** — full-text search, multi-filter paper browsing, and structured technical summaries with direct links to source papers

---

## Dataset at a Glance

| Metric | Value |
|---|---|
| Papers reviewed | 29 |
| Publication years | 2024 – 2026 |
| Unique journals | 14 |
| Countries / regions | 22 |
| Hydrogen production routes | 17 |
| Feedstock types | 14 |
| ML algorithms catalogued | 29 |
| Papers with R² reported | 23 |
| Mean Best R² | 0.905 |
| Highest reported R² | 0.990 |

### Study Types
| Type | Count |
|---|---|
| Original Research | 20 |
| Review | 6 |
| Simulation | 3 |

### Publication Timeline
| Year | Papers |
|---|---|
| 2024 | 3 |
| 2025 | 13 |
| 2026 | 13 |

### Top Hydrogen Production Routes
| Route | Papers |
|---|---|
| Biological (Dark Fermentation) | 6 |
| Gasification | 5 |
| SCWG (Supercritical Water Gasification) | 4 |
| Gasification (Chemical Looping) | 2 |
| Biofuel (HTL + Pyrolysis) | 1 |

### Top ML Algorithm Families
| Family | Papers |
|---|---|
| Boosting Ensemble | 21 |
| Tree-Based Ensemble | 19 |
| Neural Network | 14 |
| Kernel-Based | 14 |
| Linear Model | 8 |
| Tree-Based | 7 |
| Reinforcement Learning | 1 |

### Most Used Algorithms
`Random Forest (18)` · `ANN (15)` · `SVM (13)` · `XGBoost (12)` · `KNN (9)` · `Gradient Boosting (8)` · `Linear Regression (8)` · `Decision Tree (7)`

### Most Used Interpretability Methods
`SHAP (15)` · `PDP (6)` · `Gini Importance (1)` · `Sobol Sensitivity (1)` · `ICE Plots (1)` · `Surrogate Trees (1)`

### Top Journals
| Journal | Papers |
|---|---|
| International Journal of Hydrogen Energy | 9 |
| Energy | 4 |
| Biomass and Bioenergy | 3 |
| Renewable Energy | 2 |
| Fuel | 2 |

---

## Project Structure

```
Waste2Hydrogen_ML_Dashboard/
│
├── Waste2Hydrogen_ML_Dashboard.py   # Landing page (entry point)
│
├── pages/
│   ├── 1_Overview.py                # Dataset overview and ML family charts
│   ├── 2_Process_Analysis.py        # Hydrogen routes, feedstocks, process explainers
│   ├── 3_ML_Analysis.py             # ML algorithm, optimisation, interpretability analysis
│   └── 4_Paper_Explorer.py          # Searchable paper browser with technical summaries
│
└── database/
    ├── papers_cleaned.csv           # Main structured dataset (29 papers)
    ├── technical_summaries.csv      # Full technical summaries per paper
    ├── ml_methods_dictionary.py     # Technical explainers: ML algorithms, optimisers, XAI methods
    └── process_dictionary.py        # Technical explainers: H₂ routes and feedstock types
```

---

### Prerequisites
- Python 3.9 or higher
- pip

### 1. Clone the repository

```bash
git clone https://github.com/YOUR_USERNAME/waste2hydrogen-ml-dashboard.git
cd waste2hydrogen-ml-dashboard
```

### 3. Run the app

```bash
streamlit run Waste2Hydrogen_ML_Dashboard.py
```

The app will open automatically in your browser at `http://localhost:8501`.

---

### 📊 Page 1 — Overview (`1_Overview.py`)
Provides a bird's-eye view of the dataset:
- Dataset type distribution (Experimental, Simulation, Literature, Hybrid, CFD, Sensor, Review)
- ML family frequency chart across all papers
- Publication year trends
- High-level summary statistics

---

## Data Notes

### `ml_methods_dictionary.py`
Python dictionary (`ML_METHODS_DICTIONARY`) with three sections:
- `ML_Algorithms` — 29 entries
- `Optimization_Methods` — 16 entries
- `Interpretability_Methods` — 11 entries

File: database/datasets/thermochemical/01_scwg_dehdari_25/table_04_list_of_some_homogeneous_catalysts_used_in_scwg.csv
Catalyst,Feedstock,Condition (T,Residence time),Feed [wt %],Gas yield [mmol/g],H2 yield [mmol/g],H2 selectivity,Production increase [%]
Na2CO3,sewage sludge,400 ◦C 60 min,10,4.91,1.40,39.89,16.67,[22]
NaOH,sewage sludge,400 ◦C 60min,10,4.16,1.60,62.5,33.33,[22]
Na2CO3,TLE-Oat hull,525◦C 45min,10,22.30,11.90,114.42,75.00,[137]
NaOH,expired bread,500◦C 60min,10,21.60,8.50,64.89,23.19,[102]
Na2CO3,expired bread,500◦C 60min,10,20.40,8.00,64.52,15.94,[102]
Na2CO3,crude oil,700 ◦C 15min,2,122.00,52.22,74.84,96.91,[106]
Na2CO3,pig manure,620 ◦C 30 min,6,26.00,15.04,137.23,55.37,[58]
Na2CO3,mixed ion exchange resin,750 ◦C 30 min,10,39.60,27.00,214.29,3.84,[142]
NaOH,mixed ion exchange resin,750 ◦C 30 min,10,40.10,25.00,165.56,11.53,[142]
K2CO3,sewage sludge,400 ◦C 60 min,10,4.50,1.40,45.16,16.67,[22]
KOH,sewage sludge,400 ◦C 60 min,10,4.05,1.50,58.82,25.00,[22]
K2CO3,TLE-Oat hull,525 ◦C 45 min,10,22.90,11.50,100.88,69.12,[137]
KOH,TLE-Oat hull,525 ◦C 45 min,10,23.80,12.00,101.69,76.47,[137]
K2CO3,pig manure,620 ◦C 30 min,6,27.30,18.89,224.61,95.14,[58]
K2CO3,catonic ion exchange resin,700 ◦C 30 min,10,16,7.5,88.24,113.33,[143]
K2CO3,landfill leachate,650 ◦C 20 min,-,40.70,20.20,98.54,32.46,[144]
KOH,landfill leachate,650 ◦C 20 min,-,53.50,22.50,72.58,47.54,[144]
KOH,Semi-coke powder,750 ◦C 20 min,10,113.50,63.27,125.96,360.68,[145]
KOH,pig manure,620 ◦C 30 min,6,26.00,12.50,92.59,29.13,[58]
K2CO3,Dewatered sewage sludge,460 ◦C 6 min,21,73.30,55.00,300.55,175,[146]
CaO,Semi-coke powder,750 ◦C 20 min,10,36.29,20.12,124.43,46.48,[145]
Ca(OH)2,pig manure,620 ◦C 30 min,6,22.5,11,95.65,13.63,[58]
Ca(OH)2,Hyperaccumulators,400 ◦C 20 min,6,6.25,2,47.05,33.33,[147]
