Repository: ChiroK0407/waste_hydrogen_ml_research_forum

# waste_hydrogen_ml_research_forum

# Waste2Hydrogen ML Dashboard

> A structured analytical dashboard synthesising **29 peer-reviewed papers** (2024–2026) on machine learning applications for hydrogen production from waste feedstocks — covering thermochemical, biological, and electrochemical conversion routes.

---

## Overview

The **Waste2Hydrogen ML Dashboard** is a multi-page interactive [Streamlit](https://streamlit.io/) application built to support structured literature synthesis at the intersection of **machine learning** and **green hydrogen production from waste**. It compiles process data, ML methodologies, interpretability approaches, dataset characteristics, and identified research gaps into a single queryable interface, with each paper accompanied by a full structured technical summary.

The dashboard is intended for researchers, engineers, and postgraduate students working in the fields of hydrogen energy, waste valorisation, and applied machine learning.

---

## Features

- 📊 **Overview** — dataset composition, ML family frequency, publication trends
- ⚗️ **Process Analysis** — hydrogen route and feedstock distribution charts, country breakdown, system flags, and detailed process/feedstock explainers
- 🤖 **ML Analysis** — algorithm, optimisation method, and interpretability method frequency charts with full technical explainers for every method in the dataset
- 📚 **Paper Explorer** — full-text search, multi-filter paper browsing, and structured technical summaries with direct links to source papers

---

## Dataset at a Glance

| Metric | Value |
|---|---|
| Papers reviewed | 29 |
| Publication years | 2024 – 2026 |
| Unique journals | 14 |
| Countries / regions | 22 |
| Hydrogen production routes | 17 |
| Feedstock types | 14 |
| ML algorithms catalogued | 29 |
| Papers with R² reported | 23 |
| Mean Best R² | 0.905 |
| Highest reported R² | 0.990 |

### Study Types
| Type | Count |
|---|---|
| Original Research | 20 |
| Review | 6 |
| Simulation | 3 |

### Publication Timeline
| Year | Papers |
|---|---|
| 2024 | 3 |
| 2025 | 13 |
| 2026 | 13 |

### Top Hydrogen Production Routes
| Route | Papers |
|---|---|
| Biological (Dark Fermentation) | 6 |
| Gasification | 5 |
| SCWG (Supercritical Water Gasification) | 4 |
| Gasification (Chemical Looping) | 2 |
| Biofuel (HTL + Pyrolysis) | 1 |

### Top ML Algorithm Families
| Family | Papers |
|---|---|
| Boosting Ensemble | 21 |
| Tree-Based Ensemble | 19 |
| Neural Network | 14 |
| Kernel-Based | 14 |
| Linear Model | 8 |
| Tree-Based | 7 |
| Reinforcement Learning | 1 |

### Most Used Algorithms
`Random Forest (18)` · `ANN (15)` · `SVM (13)` · `XGBoost (12)` · `KNN (9)` · `Gradient Boosting (8)` · `Linear Regression (8)` · `Decision Tree (7)`

### Most Used Interpretability Methods
`SHAP (15)` · `PDP (6)` · `Gini Importance (1)` · `Sobol Sensitivity (1)` · `ICE Plots (1)` · `Surrogate Trees (1)`

### Top Journals
| Journal | Papers |
|---|---|
| International Journal of Hydrogen Energy | 9 |
| Energy | 4 |
| Biomass and Bioenergy | 3 |
| Renewable Energy | 2 |
| Fuel | 2 |

---

## Project Structure

```
Waste2Hydrogen_ML_Dashboard/
│
├── Waste2Hydrogen_ML_Dashboard.py   # Landing page (entry point)
│
├── pages/
│   ├── 1_Overview.py                # Dataset overview and ML family charts
│   ├── 2_Process_Analysis.py        # Hydrogen routes, feedstocks, process explainers
│   ├── 3_ML_Analysis.py             # ML algorithm, optimisation, interpretability analysis
│   └── 4_Paper_Explorer.py          # Searchable paper browser with technical summaries
│
└── database/
    ├── papers_cleaned.csv           # Main structured dataset (29 papers)
    ├── technical_summaries.csv      # Full technical summaries per paper
    ├── ml_methods_dictionary.py     # Technical explainers: ML algorithms, optimisers, XAI methods
    └── process_dictionary.py        # Technical explainers: H₂ routes and feedstock types
```

---

### Prerequisites
- Python 3.9 or higher
- pip

### 1. Clone the repository

```bash
git clone https://github.com/YOUR_USERNAME/waste2hydrogen-ml-dashboard.git
cd waste2hydrogen-ml-dashboard
```

### 3. Run the app

```bash
streamlit run Waste2Hydrogen_ML_Dashboard.py
```

The app will open automatically in your browser at `http://localhost:8501`.

---

### 📊 Page 1 — Overview (`1_Overview.py`)
Provides a bird's-eye view of the dataset:
- Dataset type distribution (Experimental, Simulation, Literature, Hybrid, CFD, Sensor, Review)
- ML family frequency chart across all papers
- Publication year trends
- High-level summary statistics

---

## Data Notes

### `ml_methods_dictionary.py`
Python dictionary (`ML_METHODS_DICTIONARY`) with three sections:
- `ML_Algorithms` — 29 entries
- `Optimization_Methods` — 16 entries
- `Interpretability_Methods` — 11 entries

File: database/datasets/thermochemical/01_scwg_dehdari_25/table_05_list_of_some_heterogeneous_catalysts_used_in_scwg.csv
Catalyst,Support,Feedstock,Operational Condition (T,Residence time),Feed (wt %),gas yield (mmol/g),H2 yield (mmol/g),H2 selectivity,H2 production increase (%)
Ni,Al2O3,food waste,450 ◦C 40 min,8,10.91,4.07,59.54,55.34,[164]
Ni,9La-Al2O3,food waste,450 ◦C 40 min,8,14.09,5.57,65.34,112.60,[164]
Ni,ZrO2,canola straw,500 ◦C 60 min,10,33.00,10.56,47.06,29.76,[150]
Ni,Al2O3,canola straw,500 ◦C 60 min,10,35.30,9.92,39.08,21.89,[150]
Ni,CNT,canola straw,500 ◦C 60 min,10,27.10,6.80,33.51,-16.41,[150]
Ni,Al2O3,Canola meal-N95 mask,415 ◦C 45 min,3,15.35,5.31,56.87,29.41,[165]
Ni,MgO,Canola meal-N95 mask,415 ◦C 45 min,3,13.34,5.45,72.8,52.72,[165]
10Ni,4A-Zeolite,lignin,450 ◦C 30min,5,13.14,5.60,74.25,180.65,[166]
10Ni,3A-Zeolite,lignin,450 ◦C 30min,5,12.82,4.70,57.88,51.61,[166]
10Ni,5A-Zeolite,lignin,450 ◦C 30min,5,12.76,3.30,34.88,6.45,[166]
5Ni,AC,oily sludge,600 ◦C 30 min,5,2.40,1.67,228.77,54.63,[167]
Raney-nickel,-,Food waste,650 ◦C 10min,7,54.00,27.00,100,92.85,[168]
Raney-nickel,-,PET polyethylene terephthalate,450 ◦C 30 min,10,52.00,7.00,15.56,600,[169]
Ni,MgO,wheat straw,723 ◦C 20 min,5,31.22,11.55,58.73,196.15,[170]
Ni,Al2O3,wheat straw,723 ◦C 20 min,5,29.71,10.40,53.85,166.67,[170]
Ni,ZrO2,wheat straw,723 ◦C 20 min,5,28.09,10.00,55.28,156.41,[170]
Ni,ZnO,wheat straw,723 ◦C 20 min,5,33.85,11.00,48.15,182.05,[170]
10Ni,Al2O3,oilfield sludge,450 ◦C 60 min,2.17,1.37,171.25,139.79,[53],
Ni,Al2O3,phenol,450 ◦C 30 min,20 %,2.11,1.14,118.09,-,[159]
20Ni,MgO,Oil palm frond,380 ◦C 8 min,5,74.6,61.8,477.18,74.57,[171]
10Ni,ZrO2,Soybean straw,500 ◦C 45 min,10,17.4,8.1,87.09,22.72,[153]
10FeOOH,Al2O3,oily sludge,555 ◦C 135 min,5,-,3.70,-,39.62,[151]
10FeOOH,AC,oily sludge,555 ◦C 135 min,5,-,4.60,-,73.58,[151]
Fe,MgO,wheat straw,723 ◦C 20 min,5,23.59,9.20,63.93,135.90,[170]
Fe2O3,-,glucose,600 ◦C 10 min,10,26.00,5.50,26.83,-26.66,[24]
Fe2O3,-,Black liquor,600 ◦C 30 min,12.6,33.33,18.00,59.54,246.15,[158]
Fe3O4,-,Black liquor,600 ◦C 30 min,12.6,28.85,15.00,59.54,188.46,[158]
Ru,AC,HTL wastewater,600 ◦C 60min,-,4.78,2.10,78.36,3233.33,[172]
Ru,CeO2,HTL wastewater,600 ◦C 60min,-,2.74,1.05,62.13,66.6,[172]
Ru,ZrO2,HTL wastewater,600 ◦C 60min,-,2.53,0.98,63.23,55.5,[172]
Ru,MgO,HTL wastewater,600 ◦C 60min,-,2.27,0.79,53.38,25.39,[172]
Ru,γ-Al2O3,glycerol,450 ◦C 20 min,30.00,12.70,73.14,154.00,[173],
20RuO2,γ-Al2O3,Trommel fines,450 ◦C 60 min,5,48.5,6.5,15.47,195.45,[63]
20RuO2,γ-Al2O3,Textile waste,450 ◦C 60 min,5,46.5,9,24,260,[63]
20RuO2,γ-Al2O3,refuse drive fuels,450 ◦C 60 min,5,62.00,8.00,14.81,220,[63]
20RuO2,γ-Al2O3,Mixed waste plastics,450 ◦C 60 min,5,59.10,5.10,9.44,37.83,[63]
Ru,AC,Cellulose,500 ◦C 20 min,12,50.00,16.50,49.25,236.73,[174]
MnO2,-,Landfill leachate,650 ◦C 20 min,-,36.9,17,85.42,11.47,[144]
MnO2,-,Glucose,600 ◦C 10 min,10,27.6,5.2,23.21,-30.6,[24]
MnO2,-,Black liquor,600 ◦C 30 min,12.6,28.57,13,83.49,150,[158]
CeO2,-,Glucose,600 ◦C 10 min,10,30.00,5.50,22.44,-26.66,[24]
CeO2,-,Black liquor,600 ◦C 30 min,12.6,28.85,15.00,108.30,188.46,[158]
CeO2,-,Cellulose,500 ◦C 20 min,12,18.50,5.00,37.03,2.04,[174]
20CuO,MgO,Oil palm frond,380 ◦C 8min,5,84.4,68,414.63,92,[171]
10Cu,γ-Al2O3,Glucose,600 ◦C 20min,5,17.9,5.9,49.16,227,[26]
CuO,-,Black liquor,600 ◦C 30min,12.6,31.25,15,92.30,188.46,[158]
CuO,-,Glucose,600 ◦C 10min,10,35,7,25,-6.6,[24]
CuO,MgO,Wheat straw,723 ◦C 20min,5,23.22,8.13,53.78,108.46,[170]
10Co,γ-Al2O3,Glucose,600 ◦C 20min,5,12.9,2.1,19.44,16.6,[26]
Co2O3,-,Black liquor,600 ◦C 30min,12.6,40.14,22,121.27,323,[158]
Co,AC,Phenol,500 ◦C 30 min,5,20,12,150,500,[175]
Co2O3,-,Glucose,600 ◦C 10min,10,30,6,25,-20,[24]
