Repository: ChiroK0407/waste_hydrogen_ml_research_forum

# waste_hydrogen_ml_research_forum

# Waste2Hydrogen ML Dashboard

> A structured analytical dashboard synthesising **29 peer-reviewed papers** (2024–2026) on machine learning applications for hydrogen production from waste feedstocks — covering thermochemical, biological, and electrochemical conversion routes.

---

## Overview

The **Waste2Hydrogen ML Dashboard** is a multi-page interactive [Streamlit](https://streamlit.io/) application built to support structured literature synthesis at the intersection of **machine learning** and **green hydrogen production from waste**. It compiles process data, ML methodologies, interpretability approaches, dataset characteristics, and identified research gaps into a single queryable interface, with each paper accompanied by a full structured technical summary.

The dashboard is intended for researchers, engineers, and postgraduate students working in the fields of hydrogen energy, waste valorisation, and applied machine learning.

---

## Features

- 📊 **Overview** — dataset composition, ML family frequency, publication trends
- ⚗️ **Process Analysis** — hydrogen route and feedstock distribution charts, country breakdown, system flags, and detailed process/feedstock explainers
- 🤖 **ML Analysis** — algorithm, optimisation method, and interpretability method frequency charts with full technical explainers for every method in the dataset
- 📚 **Paper Explorer** — full-text search, multi-filter paper browsing, and structured technical summaries with direct links to source papers

---

## Dataset at a Glance

| Metric | Value |
|---|---|
| Papers reviewed | 29 |
| Publication years | 2024 – 2026 |
| Unique journals | 14 |
| Countries / regions | 22 |
| Hydrogen production routes | 17 |
| Feedstock types | 14 |
| ML algorithms catalogued | 29 |
| Papers with R² reported | 23 |
| Mean Best R² | 0.905 |
| Highest reported R² | 0.990 |

### Study Types
| Type | Count |
|---|---|
| Original Research | 20 |
| Review | 6 |
| Simulation | 3 |

### Publication Timeline
| Year | Papers |
|---|---|
| 2024 | 3 |
| 2025 | 13 |
| 2026 | 13 |

### Top Hydrogen Production Routes
| Route | Papers |
|---|---|
| Biological (Dark Fermentation) | 6 |
| Gasification | 5 |
| SCWG (Supercritical Water Gasification) | 4 |
| Gasification (Chemical Looping) | 2 |
| Biofuel (HTL + Pyrolysis) | 1 |

### Top ML Algorithm Families
| Family | Papers |
|---|---|
| Boosting Ensemble | 21 |
| Tree-Based Ensemble | 19 |
| Neural Network | 14 |
| Kernel-Based | 14 |
| Linear Model | 8 |
| Tree-Based | 7 |
| Reinforcement Learning | 1 |

### Most Used Algorithms
`Random Forest (18)` · `ANN (15)` · `SVM (13)` · `XGBoost (12)` · `KNN (9)` · `Gradient Boosting (8)` · `Linear Regression (8)` · `Decision Tree (7)`

### Most Used Interpretability Methods
`SHAP (15)` · `PDP (6)` · `Gini Importance (1)` · `Sobol Sensitivity (1)` · `ICE Plots (1)` · `Surrogate Trees (1)`

### Top Journals
| Journal | Papers |
|---|---|
| International Journal of Hydrogen Energy | 9 |
| Energy | 4 |
| Biomass and Bioenergy | 3 |
| Renewable Energy | 2 |
| Fuel | 2 |

---

## Project Structure

```
Waste2Hydrogen_ML_Dashboard/
│
├── Waste2Hydrogen_ML_Dashboard.py   # Landing page (entry point)
│
├── pages/
│   ├── 1_Overview.py                # Dataset overview and ML family charts
│   ├── 2_Process_Analysis.py        # Hydrogen routes, feedstocks, process explainers
│   ├── 3_ML_Analysis.py             # ML algorithm, optimisation, interpretability analysis
│   └── 4_Paper_Explorer.py          # Searchable paper browser with technical summaries
│
└── database/
    ├── papers_cleaned.csv           # Main structured dataset (29 papers)
    ├── technical_summaries.csv      # Full technical summaries per paper
    ├── ml_methods_dictionary.py     # Technical explainers: ML algorithms, optimisers, XAI methods
    └── process_dictionary.py        # Technical explainers: H₂ routes and feedstock types
```

---

### Prerequisites
- Python 3.9 or higher
- pip

### 1. Clone the repository

```bash
git clone https://github.com/YOUR_USERNAME/waste2hydrogen-ml-dashboard.git
cd waste2hydrogen-ml-dashboard
```

### 3. Run the app

```bash
streamlit run Waste2Hydrogen_ML_Dashboard.py
```

The app will open automatically in your browser at `http://localhost:8501`.

---

### 📊 Page 1 — Overview (`1_Overview.py`)
Provides a bird's-eye view of the dataset:
- Dataset type distribution (Experimental, Simulation, Literature, Hybrid, CFD, Sensor, Review)
- ML family frequency chart across all papers
- Publication year trends
- High-level summary statistics

---

## Data Notes

### `ml_methods_dictionary.py`
Python dictionary (`ML_METHODS_DICTIONARY`) with three sections:
- `ML_Algorithms` — 29 entries
- `Optimization_Methods` — 16 entries
- `Interpretability_Methods` — 11 entries

File: database/datasets/thermochemical/03_scwg_khandelwal/01_reddy_2014_review/table_01_studies_on_supercritical_water_gasification_of_biomass.csv
Glucose,"400 °C, 24.5 MPa, 9.1 wt.%",—,1.3 mol/kg,[78]
,,Ni/γ-Al₂O₃,10.5 mol/kg,[78]
,,Ni/CeO₂-γ-Al₂O₃,12.7 mol/kg,[78]
,"400 °C, 22.5–25 MPa, 20 min",Ni–Mg–Al,7.2–11.8 mol/kg,[94]
,"400–600 °C, 25 MPa, 60 min, 5 wt.%",K₂CO₃,1.5 mol/mol,[95]
,"550 °C, 36 MPa, 10 min, 6.7 wt.%",Ru/α-Al₂O₃,10.8 mol/kg,[80]
,,Ru/α-Al₂O₃/NaOH,21.1 mol/kg,[80]
,,Ru/α-Al₂O₃/CaO,14.7 mol/kg,[80]
,"400–600 °C, 20–42.5 MPa, 60 min, 0.4 M",—,2.2 mol/mol,[56]
,,K₂CO₃,3.9 mol/mol,[56]
Cellulose,"550 °C, 36 MPa, 10 min, 6.7 wt.%",Ru/α-Al₂O₃/CaO,9.1 mol/kg,[80]
,"500–600 °C, 0.05–0.2 g/cm³, 10 min, 5–33 wt.%","Ni, Cu and Fe",0.3–2.2 mol/kg,[72]
,"365–500 °C, 0.05–0.2 g/cm³, 10–30 min, 1–33 wt.%",—,0.1–2.9 mol/kg,[72]
"Xylan
(Hemicellulose)","550 °C, 36 MPa, 10 min, 6.7 wt.%",Ru/α-Al₂O₃/CaO,10.7 mol/kg,[80]
Lignin,"365–725 °C, 0.05–0.2 g/cm³, 2.5–75 min, 1–33 wt.%",—,0.1–7.5 mol/kg,[72]
,"500–600 °C, 0.05–0.2 g/cm³, 15 min, 5–33 wt.%","Ni, Cu and Fe",0.9–2.7 mol/kg,[72]
Sawdust,"550 °C, 36 MPa, 10 min, 6.7 wt.%",Ru/α-Al₂O₃/CaO,10.4 mol/kg,[80]
"Sugarcane
bagasse","400 °C, 0.3 g/cm³, 15 min, 0.1 g",—,0.5 mol/kg,[85]
,,Ru/TiO₂,3.2 mol/kg,[85]
,,Ru/AC,1.92 mol/kg,[85]
,"400 °C, 0.5 g/cm³, 15 min, 0.1 g",—,1.92 mol/kg,[85]
Sea weed,"500 °C, 30.2–33.5 MPa, 60 min, 5 wt.%",—,11.8–16 g/kg,[96]
Hog manure,"500 °C, 31 MPa, 30–90 min, 28–57 g/L","Pd/AC, Ru/Al₂O₃, Ru/AC,
AC, NaOH",0.4–0.5 mol/kg,[84]
"ᵃ Operating conditions (in sequence): temperature, pressure, residence time, and feed concentration. AC = activated carbon. wt.% = weight percent. mol/mol = moles H₂ per mole substrate. mol/kg = moles H₂ per kg feedstock. g/kg = grams H₂ per kg feedstock. Ru/α-Al₂O₃ = ruthenium on alpha-alumina support. Source: Reddy S.N., Nanda S., Dalai A.K., Kozinski J.A. — International Journal of Hydrogen Energy, 2014.",,,,

File: database/datasets/thermochemical/03_scwg_khandelwal/01_reddy_2014_review/table_02_studies_on_supercritical_water_gasification_of_biomass.csv
Feedstock,Operating Conditionsᵃ,Catalyst,H₂ Yields,References
Glucose,"400 °C, 24.5 MPa, 9.1 wt.%",—,1.3 mol/kg,[78]
,,Ni/γ-Al₂O₃,10.5 mol/kg,[78]
,,Ni/CeO₂-γ-Al₂O₃,12.7 mol/kg,[78]
,"550–700 °C, 28 MPa, LHSV = 21/h, 0.3–0.9 M","Ni/AC, Ni-Y/AC, Ni–Fe/AC, Ni–Co/AC",1.1–6.9 mol/mol,[98]
,"575–725 °C, 28 MPa, LHSV = 6–24/h, 0.3–0.9 M",—,3.6 mol/mol,[57]
,,Ni/AC,5.4 mol/mol,[57]
,"600 °C, 24 MPa, WHSV = 3/h, 5 wt.%",—,0.3 mol/mol,[75]
,,Ni/γ-Al₂O₃,6.9 mol/mol,[75]
,"600–750 °C, 24 MPa, WHSV = 6–24/h, 50–200 g/L",Ru–Ni/γ-Al₂O₃,25.5–53.9 mol/kg,[99]
,"600–767 °C, 25 MPa, 15–60 s, 1.8–15 wt.%",—,5.7–11.5 mol/mol,[30]
,"700 °C, 24 MPa, WHSV = 6/h","Ru–Ni/γ-Al₂O₃, Ni/γ-Al₂O₃",50 mol/kg,[74]
,"750–800 °C, 22–33 MPa, 4–6.5 s, 10.1 wt.%",—,3 mol/mol,[100]
Organic waste,"600–750 °C, 24 MPa, WHSV = 3–12/h",Ru–Ni/γ-Al₂O₃,28.9–54.8 mol/kg,[99]
Corn cob,"650–775 °C, 22–25 MPa, 20–40 s, 3–12 wt.%",—,13–26.3 mol/kg,[10]
Wheat straw pulping black liquor,"400–600 °C, 25 MPa, 4.9–13.7 s, 3–9.5 wt.%",—,6.8–11.3 mol/kg,[60]
Biomassᵇ,"600 °C, 35 MPa, 18 s",—,4.9–20.2 mol/kg,[71]
,,K₂CO₃,18.5–32.1 mol/kg,[71]
,,Trona,18.9–31.1 mol/kg,[71]
"ᵃ Operating conditions (in the sequence) refers to temperature, pressure, residence time and feed concentration.
ᵇ Biomass indicates cauliflower residue, tomatoes residue, acorn, extracted acorn and hazelnut shell. AC: activated carbon, LHSV: liquid hourly space velocity, WHSV: weight hourly space velocity.",,,,
