Repository: ChiroK0407/waste_hydrogen_ml_research_forum

# waste_hydrogen_ml_research_forum

# Waste2Hydrogen ML Dashboard

> A structured analytical dashboard synthesising **29 peer-reviewed papers** (2024–2026) on machine learning applications for hydrogen production from waste feedstocks — covering thermochemical, biological, and electrochemical conversion routes.

---

## Overview

The **Waste2Hydrogen ML Dashboard** is a multi-page interactive [Streamlit](https://streamlit.io/) application built to support structured literature synthesis at the intersection of **machine learning** and **green hydrogen production from waste**. It compiles process data, ML methodologies, interpretability approaches, dataset characteristics, and identified research gaps into a single queryable interface, with each paper accompanied by a full structured technical summary.

The dashboard is intended for researchers, engineers, and postgraduate students working in the fields of hydrogen energy, waste valorisation, and applied machine learning.

---

## Features

- 📊 **Overview** — dataset composition, ML family frequency, publication trends
- ⚗️ **Process Analysis** — hydrogen route and feedstock distribution charts, country breakdown, system flags, and detailed process/feedstock explainers
- 🤖 **ML Analysis** — algorithm, optimisation method, and interpretability method frequency charts with full technical explainers for every method in the dataset
- 📚 **Paper Explorer** — full-text search, multi-filter paper browsing, and structured technical summaries with direct links to source papers

---

## Dataset at a Glance

| Metric | Value |
|---|---|
| Papers reviewed | 29 |
| Publication years | 2024 – 2026 |
| Unique journals | 14 |
| Countries / regions | 22 |
| Hydrogen production routes | 17 |
| Feedstock types | 14 |
| ML algorithms catalogued | 29 |
| Papers with R² reported | 23 |
| Mean Best R² | 0.905 |
| Highest reported R² | 0.990 |

### Study Types
| Type | Count |
|---|---|
| Original Research | 20 |
| Review | 6 |
| Simulation | 3 |

### Publication Timeline
| Year | Papers |
|---|---|
| 2024 | 3 |
| 2025 | 13 |
| 2026 | 13 |

### Top Hydrogen Production Routes
| Route | Papers |
|---|---|
| Biological (Dark Fermentation) | 6 |
| Gasification | 5 |
| SCWG (Supercritical Water Gasification) | 4 |
| Gasification (Chemical Looping) | 2 |
| Biofuel (HTL + Pyrolysis) | 1 |

### Top ML Algorithm Families
| Family | Papers |
|---|---|
| Boosting Ensemble | 21 |
| Tree-Based Ensemble | 19 |
| Neural Network | 14 |
| Kernel-Based | 14 |
| Linear Model | 8 |
| Tree-Based | 7 |
| Reinforcement Learning | 1 |

### Most Used Algorithms
`Random Forest (18)` · `ANN (15)` · `SVM (13)` · `XGBoost (12)` · `KNN (9)` · `Gradient Boosting (8)` · `Linear Regression (8)` · `Decision Tree (7)`

### Most Used Interpretability Methods
`SHAP (15)` · `PDP (6)` · `Gini Importance (1)` · `Sobol Sensitivity (1)` · `ICE Plots (1)` · `Surrogate Trees (1)`

### Top Journals
| Journal | Papers |
|---|---|
| International Journal of Hydrogen Energy | 9 |
| Energy | 4 |
| Biomass and Bioenergy | 3 |
| Renewable Energy | 2 |
| Fuel | 2 |

---

## Project Structure

```
Waste2Hydrogen_ML_Dashboard/
│
├── Waste2Hydrogen_ML_Dashboard.py   # Landing page (entry point)
│
├── pages/
│   ├── 1_Overview.py                # Dataset overview and ML family charts
│   ├── 2_Process_Analysis.py        # Hydrogen routes, feedstocks, process explainers
│   ├── 3_ML_Analysis.py             # ML algorithm, optimisation, interpretability analysis
│   └── 4_Paper_Explorer.py          # Searchable paper browser with technical summaries
│
└── database/
    ├── papers_cleaned.csv           # Main structured dataset (29 papers)
    ├── technical_summaries.csv      # Full technical summaries per paper
    ├── ml_methods_dictionary.py     # Technical explainers: ML algorithms, optimisers, XAI methods
    └── process_dictionary.py        # Technical explainers: H₂ routes and feedstock types
```

---

### Prerequisites
- Python 3.9 or higher
- pip

### 1. Clone the repository

```bash
git clone https://github.com/YOUR_USERNAME/waste2hydrogen-ml-dashboard.git
cd waste2hydrogen-ml-dashboard
```

### 3. Run the app

```bash
streamlit run Waste2Hydrogen_ML_Dashboard.py
```

The app will open automatically in your browser at `http://localhost:8501`.

---

### 📊 Page 1 — Overview (`1_Overview.py`)
Provides a bird's-eye view of the dataset:
- Dataset type distribution (Experimental, Simulation, Literature, Hybrid, CFD, Sensor, Review)
- ML family frequency chart across all papers
- Publication year trends
- High-level summary statistics

---

## Data Notes

### `ml_methods_dictionary.py`
Python dictionary (`ML_METHODS_DICTIONARY`) with three sections:
- `ML_Algorithms` — 29 entries
- `Optimization_Methods` — 16 entries
- `Interpretability_Methods` — 11 entries

File: database/datasets/thermochemical/03_scwg_khandelwal/06_nanda_2016a_pinewood/table_04_total_gas_yields_carbon_gasification_efficiency_and_low.csv
Biomass,Gasification conditions,Total gas yields (mmol/g),Lower heating value (kJ/Nm³),Carbon gasification efficiency (%)
PW (1:5 BTW ratio; 45 min),300 °C,1.4,96.6,1.8
,400 °C,3,236.4,3.7
,500 °C,4.3,373.7,4.9
PW (1:10 BTW ratio; 45 min),300 °C,1.7,122.4,4.1
,400 °C,3.6,311.1,8.3
,500 °C,5.7,550.1,12.8
WS (1:5 BTW ratio; 45 min),300 °C,1.9,138.4,2.5
,400 °C,4,332.5,5
,500 °C,6.1,564,6.9
WS (1:10 BTW ratio; 45 min),300 °C,2.9,215.1,7.4
,400 °C,6.6,555,14.7
,500 °C,10.9,1039.7,22.1
PW-Ni (1:10 BTW ratio; 45 min),300 °C,3.4,258.9,8.2
,400 °C,5.7,516.7,13.2
,500 °C,9.5,977.2,19.6
WS-Ni (1:10 BTW ratio; 45 min),300 °C,3.9,328.3,9.5
,400 °C,9.5,881.8,20.9
,500 °C,16.2,1671.2,32.6
PW-Ni (1:10 BTW ratio; 500 °C),15 min,4.8,377.1,11.7
,30 min,7.1,640.8,15.7
,45 min,9.5,977.2,19.6
WS-Ni (1:10 BTW ratio; 500 °C),15 min,6.7,529.9,15.2
,30 min,10.8,1018.3,23.1
,45 min,16.2,1671.2,32.6
Note: The data presented here are average of triplicate measurements with standard error < 3%.,,,,
