Repository: ChiroK0407/waste_hydrogen_ml_research_forum

# waste_hydrogen_ml_research_forum

# Waste2Hydrogen ML Dashboard

> A structured analytical dashboard synthesising **29 peer-reviewed papers** (2024–2026) on machine learning applications for hydrogen production from waste feedstocks — covering thermochemical, biological, and electrochemical conversion routes.

---

## Overview

The **Waste2Hydrogen ML Dashboard** is a multi-page interactive [Streamlit](https://streamlit.io/) application built to support structured literature synthesis at the intersection of **machine learning** and **green hydrogen production from waste**. It compiles process data, ML methodologies, interpretability approaches, dataset characteristics, and identified research gaps into a single queryable interface, with each paper accompanied by a full structured technical summary.

The dashboard is intended for researchers, engineers, and postgraduate students working in the fields of hydrogen energy, waste valorisation, and applied machine learning.

---

## Features

- 📊 **Overview** — dataset composition, ML family frequency, publication trends
- ⚗️ **Process Analysis** — hydrogen route and feedstock distribution charts, country breakdown, system flags, and detailed process/feedstock explainers
- 🤖 **ML Analysis** — algorithm, optimisation method, and interpretability method frequency charts with full technical explainers for every method in the dataset
- 📚 **Paper Explorer** — full-text search, multi-filter paper browsing, and structured technical summaries with direct links to source papers

---

## Dataset at a Glance

| Metric | Value |
|---|---|
| Papers reviewed | 29 |
| Publication years | 2024 – 2026 |
| Unique journals | 14 |
| Countries / regions | 22 |
| Hydrogen production routes | 17 |
| Feedstock types | 14 |
| ML algorithms catalogued | 29 |
| Papers with R² reported | 23 |
| Mean Best R² | 0.905 |
| Highest reported R² | 0.990 |

### Study Types
| Type | Count |
|---|---|
| Original Research | 20 |
| Review | 6 |
| Simulation | 3 |

### Publication Timeline
| Year | Papers |
|---|---|
| 2024 | 3 |
| 2025 | 13 |
| 2026 | 13 |

### Top Hydrogen Production Routes
| Route | Papers |
|---|---|
| Biological (Dark Fermentation) | 6 |
| Gasification | 5 |
| SCWG (Supercritical Water Gasification) | 4 |
| Gasification (Chemical Looping) | 2 |
| Biofuel (HTL + Pyrolysis) | 1 |

### Top ML Algorithm Families
| Family | Papers |
|---|---|
| Boosting Ensemble | 21 |
| Tree-Based Ensemble | 19 |
| Neural Network | 14 |
| Kernel-Based | 14 |
| Linear Model | 8 |
| Tree-Based | 7 |
| Reinforcement Learning | 1 |

### Most Used Algorithms
`Random Forest (18)` · `ANN (15)` · `SVM (13)` · `XGBoost (12)` · `KNN (9)` · `Gradient Boosting (8)` · `Linear Regression (8)` · `Decision Tree (7)`

### Most Used Interpretability Methods
`SHAP (15)` · `PDP (6)` · `Gini Importance (1)` · `Sobol Sensitivity (1)` · `ICE Plots (1)` · `Surrogate Trees (1)`

### Top Journals
| Journal | Papers |
|---|---|
| International Journal of Hydrogen Energy | 9 |
| Energy | 4 |
| Biomass and Bioenergy | 3 |
| Renewable Energy | 2 |
| Fuel | 2 |

---

## Project Structure

```
Waste2Hydrogen_ML_Dashboard/
│
├── Waste2Hydrogen_ML_Dashboard.py   # Landing page (entry point)
│
├── pages/
│   ├── 1_Overview.py                # Dataset overview and ML family charts
│   ├── 2_Process_Analysis.py        # Hydrogen routes, feedstocks, process explainers
│   ├── 3_ML_Analysis.py             # ML algorithm, optimisation, interpretability analysis
│   └── 4_Paper_Explorer.py          # Searchable paper browser with technical summaries
│
└── database/
    ├── papers_cleaned.csv           # Main structured dataset (29 papers)
    ├── technical_summaries.csv      # Full technical summaries per paper
    ├── ml_methods_dictionary.py     # Technical explainers: ML algorithms, optimisers, XAI methods
    └── process_dictionary.py        # Technical explainers: H₂ routes and feedstock types
```

---

### Prerequisites
- Python 3.9 or higher
- pip

### 1. Clone the repository

```bash
git clone https://github.com/YOUR_USERNAME/waste2hydrogen-ml-dashboard.git
cd waste2hydrogen-ml-dashboard
```

### 3. Run the app

```bash
streamlit run Waste2Hydrogen_ML_Dashboard.py
```

The app will open automatically in your browser at `http://localhost:8501`.

---

### 📊 Page 1 — Overview (`1_Overview.py`)
Provides a bird's-eye view of the dataset:
- Dataset type distribution (Experimental, Simulation, Literature, Hybrid, CFD, Sensor, Review)
- ML family frequency chart across all papers
- Publication year trends
- High-level summary statistics

---

## Data Notes

### `ml_methods_dictionary.py`
Python dictionary (`ML_METHODS_DICTIONARY`) with three sections:
- `ML_Algorithms` — 29 entries
- `Optimization_Methods` — 16 entries
- `Interpretability_Methods` — 11 entries

File: database/datasets/thermochemical/03_scwg_khandelwal/08_rana_2019_asphaltene/table_01_total_gas_yields_lower_heating_value_and_hydrogen_selec.csv
Feed concentration: 30 wt%; reaction time: 30 min,Petcoke (350 °C),4.23,936,30
,Petcoke (450 °C),4.18,858,38
,Petcoke (550 °C),4.44,809,54
,Petcoke (650 °C),4.53,748,61
,Asphaltene (650 °C),5.4,953,62
Temperature: 650 °C; reaction time: 30 min,Petcoke (15 wt%),4.83,577,81
,Petcoke (20 wt%),4.53,641,73
,Petcoke (25 wt%),4.48,680,70
,Petcoke (30 wt%),4.53,748,61
,Asphaltene (15 wt%),5.45,642,89
Temperature: 650 °C; feed concentration: 15 wt%,Petcoke (15 min),3.01,493,27
,Petcoke (30 min),4.83,577,81
,Petcoke (45 min),5.35,735,81
,Petcoke (60 min),5.53,698,87
,Asphaltene (60 min),6.67,731,89
Temperature: 650 °C; feed concentration: 15 wt%; reaction time: 60 min,Petcoke + 5 wt% Ni/AC,8.04,1158,59
,Asphaltene + 5 wt% Ni/AC,11.97,2084,53

File: database/datasets/thermochemical/03_scwg_khandelwal/08_rana_2019_asphaltene/table_03_ultimate_analysis_of_petcoke_asphaltene_and_their_chars.csv
Feedstock,Organic elements (wt%),,,,,Atomic ratios,,,,HHV (MJ/kg)
,C,H,N,S,O,H/C,O/C,N/C,S/C,
Petcoke,74.1 ± 1.24,4.35 ± 0.13,1.61 ± 0.04,5.75 ± 0.15,10.59 ± 0.45,0.7,0.11,0.019,0.029,28.7 ± 1.16
Petcoke char – 350 °C,77.9 ± 1.48,3.99 ± 0.05,1.63 ± 0.03,5.78 ± 0.06,6.3 ± 0.06,0.61,0.06,0.02,0.028,30.8 ± 1.01
Petcoke char – 450 °C,79.6 ± 1.29,3.83 ± 0.11,1.65 ± 0.02,5.95 ± 0.11,4.07 ± 0.12,0.58,0.04,0.018,0.028,31.6 ± 1.04
Petcoke char – 550 °C,80.8 ± 1.85,3.30 ± 0.14,1.7 ± 0.01,6.02 ± 0.1,2.88 ± 0.08,0.49,0.03,0.018,0.028,32.1 ± 1.25
Petcoke char – 650 °C,81.7 ± 1.51,3.19 ± 0.08,1.71 ± 0.07,6.57 ± 0.12,1.03 ± 0.01,0.47,0.01,0.018,0.03,32.9 ± 1.54
Asphaltene,79.6 ± 1.62,7.31 ± 0.13,1.15 ± 0.05,6.21 ± 0.09,1.7 ± 0.002,1.1,0.02,0.012,0.029,34.5 ± 1.44
Asphaltene char – 650 °C,82.3 ± 1.65,2.89 ± 0.05,1.62 ± 0.02,7.33 ± 0.16,0.46 ± 0.03,0.42,0.004,0.017,0.033,38.1 ± 1.52
"Oxygen was determined as the difference of carbon, hydrogen, nitrogen, sulfur and ash.",,,,,,,,,,
