Repository: ChiroK0407/waste_hydrogen_ml_research_forum

# waste_hydrogen_ml_research_forum

# Waste2Hydrogen ML Dashboard

> A structured analytical dashboard synthesising **29 peer-reviewed papers** (2024–2026) on machine learning applications for hydrogen production from waste feedstocks — covering thermochemical, biological, and electrochemical conversion routes.

---

## Overview

The **Waste2Hydrogen ML Dashboard** is a multi-page interactive [Streamlit](https://streamlit.io/) application built to support structured literature synthesis at the intersection of **machine learning** and **green hydrogen production from waste**. It compiles process data, ML methodologies, interpretability approaches, dataset characteristics, and identified research gaps into a single queryable interface, with each paper accompanied by a full structured technical summary.

The dashboard is intended for researchers, engineers, and postgraduate students working in the fields of hydrogen energy, waste valorisation, and applied machine learning.

---

## Features

- 📊 **Overview** — dataset composition, ML family frequency, publication trends
- ⚗️ **Process Analysis** — hydrogen route and feedstock distribution charts, country breakdown, system flags, and detailed process/feedstock explainers
- 🤖 **ML Analysis** — algorithm, optimisation method, and interpretability method frequency charts with full technical explainers for every method in the dataset
- 📚 **Paper Explorer** — full-text search, multi-filter paper browsing, and structured technical summaries with direct links to source papers

---

## Dataset at a Glance

| Metric | Value |
|---|---|
| Papers reviewed | 29 |
| Publication years | 2024 – 2026 |
| Unique journals | 14 |
| Countries / regions | 22 |
| Hydrogen production routes | 17 |
| Feedstock types | 14 |
| ML algorithms catalogued | 29 |
| Papers with R² reported | 23 |
| Mean Best R² | 0.905 |
| Highest reported R² | 0.990 |

### Study Types
| Type | Count |
|---|---|
| Original Research | 20 |
| Review | 6 |
| Simulation | 3 |

### Publication Timeline
| Year | Papers |
|---|---|
| 2024 | 3 |
| 2025 | 13 |
| 2026 | 13 |

### Top Hydrogen Production Routes
| Route | Papers |
|---|---|
| Biological (Dark Fermentation) | 6 |
| Gasification | 5 |
| SCWG (Supercritical Water Gasification) | 4 |
| Gasification (Chemical Looping) | 2 |
| Biofuel (HTL + Pyrolysis) | 1 |

### Top ML Algorithm Families
| Family | Papers |
|---|---|
| Boosting Ensemble | 21 |
| Tree-Based Ensemble | 19 |
| Neural Network | 14 |
| Kernel-Based | 14 |
| Linear Model | 8 |
| Tree-Based | 7 |
| Reinforcement Learning | 1 |

### Most Used Algorithms
`Random Forest (18)` · `ANN (15)` · `SVM (13)` · `XGBoost (12)` · `KNN (9)` · `Gradient Boosting (8)` · `Linear Regression (8)` · `Decision Tree (7)`

### Most Used Interpretability Methods
`SHAP (15)` · `PDP (6)` · `Gini Importance (1)` · `Sobol Sensitivity (1)` · `ICE Plots (1)` · `Surrogate Trees (1)`

### Top Journals
| Journal | Papers |
|---|---|
| International Journal of Hydrogen Energy | 9 |
| Energy | 4 |
| Biomass and Bioenergy | 3 |
| Renewable Energy | 2 |
| Fuel | 2 |

---

## Project Structure

```
Waste2Hydrogen_ML_Dashboard/
│
├── Waste2Hydrogen_ML_Dashboard.py   # Landing page (entry point)
│
├── pages/
│   ├── 1_Overview.py                # Dataset overview and ML family charts
│   ├── 2_Process_Analysis.py        # Hydrogen routes, feedstocks, process explainers
│   ├── 3_ML_Analysis.py             # ML algorithm, optimisation, interpretability analysis
│   └── 4_Paper_Explorer.py          # Searchable paper browser with technical summaries
│
└── database/
    ├── papers_cleaned.csv           # Main structured dataset (29 papers)
    ├── technical_summaries.csv      # Full technical summaries per paper
    ├── ml_methods_dictionary.py     # Technical explainers: ML algorithms, optimisers, XAI methods
    └── process_dictionary.py        # Technical explainers: H₂ routes and feedstock types
```

---

### Prerequisites
- Python 3.9 or higher
- pip

### 1. Clone the repository

```bash
git clone https://github.com/YOUR_USERNAME/waste2hydrogen-ml-dashboard.git
cd waste2hydrogen-ml-dashboard
```

### 3. Run the app

```bash
streamlit run Waste2Hydrogen_ML_Dashboard.py
```

The app will open automatically in your browser at `http://localhost:8501`.

---

### 📊 Page 1 — Overview (`1_Overview.py`)
Provides a bird's-eye view of the dataset:
- Dataset type distribution (Experimental, Simulation, Literature, Hybrid, CFD, Sensor, Review)
- ML family frequency chart across all papers
- Publication year trends
- High-level summary statistics

---

## Data Notes

### `ml_methods_dictionary.py`
Python dictionary (`ML_METHODS_DICTIONARY`) with three sections:
- `ML_Algorithms` — 29 entries
- `Optimization_Methods` — 16 entries
- `Interpretability_Methods` — 11 entries

File: database/datasets/thermochemical/03_scwg_khandelwal/13_okolie_2021_pburnt_wood/table_02_l18_orthogonal_array_to_study_the_effect_of_process_par.csv
Experimental run,Biomass particle size (mm),Temperature (°C),Residence time (min),Feed concentration (wt%),H₂ yield (mmol/g),Total gas yield (mmol/g),H₂ selectivity (%),LHV (kJ/Nm³),CGE (%)
1,A (0.13 mm),300,15,10,0.05,1.66,29.7,369,34.7
2,A (0.13 mm),300,30,15,0.4,2.32,20.9,252,27.9
3,A (0.13 mm),300,45,20,0.26,1.71,18.3,144,20.8
4,A (0.13 mm),400,15,10,2.64,6.36,64,1036,59.1
5,A (0.13 mm),400,30,15,1.62,3.33,59.7,707,38.9
6,A (0.13 mm),400,45,20,0.36,1.12,48.1,778,15.2
7,A (0.13 mm),500,15,15,3.32,6.18,85.8,1018,55.1
8,A (0.13 mm),500,30,20,1.86,3.89,83,553,32.1
9,A (0.13 mm),500,45,10,5.26,11.88,54,1541,74.1
10,B (0.8 mm),300,15,20,0.04,0.55,8,44,8.3
11,B (0.8 mm),300,30,10,0.81,3.43,30.8,403,38.1
12,B (0.8 mm),300,45,15,0.35,1.81,23.6,154,21.2
13,B (0.8 mm),400,15,15,1.1,1.1,61.1,319,32.8
14,B (0.8 mm),400,30,20,1.33,3.32,66.7,378,28.9
15,B (0.8 mm),400,45,10,1.51,4.81,45.9,719,46.8
16,B (0.8 mm),500,15,20,1.97,4.98,65.6,671,42.9
17,B (0.8 mm),500,30,10,3.25,9.91,48.8,1486,64.6
18,B (0.8 mm),500,45,15,3.31,8.12,69,1023,68.4
Predicted H₂ yield at optimum conditions,A (0.13 mm),500,45,10,4.05,—,—,—,—
Note: All the experiments were performed in triplicates with a standard deviation of less than 3%.,,,,,,,,,

File: database/datasets/thermochemical/03_scwg_khandelwal/13_okolie_2021_pburnt_wood/table_03_proximate_and_ultimate_analyses_of_pbw_and_its_hydrocha.csv
Ultimate Analysis,,,,
Fraction,Partially burnt wood,Hydrochar-300°C,Hydrochar-400°C,Hydrochar-500°C
Carbon (wt%),85,88.9,90.4,91
Hydrogen (wt%),3.7,3.7,3.2,2.9
Nitrogen (wt%),0.4,0.2,0.3,1.9
Sulfur (wt%),0.1,0.03,0.02,0.01
Oxygen (wt%),10.8,7.1,6,4.2
H/C atomic ratio,0.5,0.5,0.4,0.4
O/C atomic ratio,0.1,0.06,0.05,0.03
N/C atomic ratio,0.004,0.002,0.003,0.018
S/C atomic ratio,0.0004,0.0001,0,0
HHV (MJ/kg),34.5,35.6,36.4,38.6
Empirical formula,CH₀.₅O₀.₁N₀.₀₀₄S₀.₀₀₀₄,CH₀.₅O₀.₀₆N₀.₀₀₂S₀.₀₀₀₁,CH₀.₄O₀.₀₅N₀.₀₀₃,CH₀.₄O₀.₀₃N₀.₀₁₈
Proximate Analysis,,,,
Fraction,Partially burnt wood,Hydrochar-300°C,Hydrochar-400°C,Hydrochar-500°C
Moisture (wt%),3.1,2.7,1.6,1.1
Volatile matter (wt%),21.9,20.2,18.8,16.3
Ash content (wt%),1.6,1.7,1.9,2.2
Fixed carbon (wt%),73.5,75.4,77.7,80.5
