Repository: ChiroK0407/waste_hydrogen_ml_research_forum

# waste_hydrogen_ml_research_forum

# Waste2Hydrogen ML Dashboard

> A structured analytical dashboard synthesising **29 peer-reviewed papers** (2024–2026) on machine learning applications for hydrogen production from waste feedstocks — covering thermochemical, biological, and electrochemical conversion routes.

---

## Overview

The **Waste2Hydrogen ML Dashboard** is a multi-page interactive [Streamlit](https://streamlit.io/) application built to support structured literature synthesis at the intersection of **machine learning** and **green hydrogen production from waste**. It compiles process data, ML methodologies, interpretability approaches, dataset characteristics, and identified research gaps into a single queryable interface, with each paper accompanied by a full structured technical summary.

The dashboard is intended for researchers, engineers, and postgraduate students working in the fields of hydrogen energy, waste valorisation, and applied machine learning.

---

## Features

- 📊 **Overview** — dataset composition, ML family frequency, publication trends
- ⚗️ **Process Analysis** — hydrogen route and feedstock distribution charts, country breakdown, system flags, and detailed process/feedstock explainers
- 🤖 **ML Analysis** — algorithm, optimisation method, and interpretability method frequency charts with full technical explainers for every method in the dataset
- 📚 **Paper Explorer** — full-text search, multi-filter paper browsing, and structured technical summaries with direct links to source papers

---

## Dataset at a Glance

| Metric | Value |
|---|---|
| Papers reviewed | 29 |
| Publication years | 2024 – 2026 |
| Unique journals | 14 |
| Countries / regions | 22 |
| Hydrogen production routes | 17 |
| Feedstock types | 14 |
| ML algorithms catalogued | 29 |
| Papers with R² reported | 23 |
| Mean Best R² | 0.905 |
| Highest reported R² | 0.990 |

### Study Types
| Type | Count |
|---|---|
| Original Research | 20 |
| Review | 6 |
| Simulation | 3 |

### Publication Timeline
| Year | Papers |
|---|---|
| 2024 | 3 |
| 2025 | 13 |
| 2026 | 13 |

### Top Hydrogen Production Routes
| Route | Papers |
|---|---|
| Biological (Dark Fermentation) | 6 |
| Gasification | 5 |
| SCWG (Supercritical Water Gasification) | 4 |
| Gasification (Chemical Looping) | 2 |
| Biofuel (HTL + Pyrolysis) | 1 |

### Top ML Algorithm Families
| Family | Papers |
|---|---|
| Boosting Ensemble | 21 |
| Tree-Based Ensemble | 19 |
| Neural Network | 14 |
| Kernel-Based | 14 |
| Linear Model | 8 |
| Tree-Based | 7 |
| Reinforcement Learning | 1 |

### Most Used Algorithms
`Random Forest (18)` · `ANN (15)` · `SVM (13)` · `XGBoost (12)` · `KNN (9)` · `Gradient Boosting (8)` · `Linear Regression (8)` · `Decision Tree (7)`

### Most Used Interpretability Methods
`SHAP (15)` · `PDP (6)` · `Gini Importance (1)` · `Sobol Sensitivity (1)` · `ICE Plots (1)` · `Surrogate Trees (1)`

### Top Journals
| Journal | Papers |
|---|---|
| International Journal of Hydrogen Energy | 9 |
| Energy | 4 |
| Biomass and Bioenergy | 3 |
| Renewable Energy | 2 |
| Fuel | 2 |

---

## Project Structure

```
Waste2Hydrogen_ML_Dashboard/
│
├── Waste2Hydrogen_ML_Dashboard.py   # Landing page (entry point)
│
├── pages/
│   ├── 1_Overview.py                # Dataset overview and ML family charts
│   ├── 2_Process_Analysis.py        # Hydrogen routes, feedstocks, process explainers
│   ├── 3_ML_Analysis.py             # ML algorithm, optimisation, interpretability analysis
│   └── 4_Paper_Explorer.py          # Searchable paper browser with technical summaries
│
└── database/
    ├── papers_cleaned.csv           # Main structured dataset (29 papers)
    ├── technical_summaries.csv      # Full technical summaries per paper
    ├── ml_methods_dictionary.py     # Technical explainers: ML algorithms, optimisers, XAI methods
    └── process_dictionary.py        # Technical explainers: H₂ routes and feedstock types
```

---

### Prerequisites
- Python 3.9 or higher
- pip

### 1. Clone the repository

```bash
git clone https://github.com/YOUR_USERNAME/waste2hydrogen-ml-dashboard.git
cd waste2hydrogen-ml-dashboard
```

### 3. Run the app

```bash
streamlit run Waste2Hydrogen_ML_Dashboard.py
```

The app will open automatically in your browser at `http://localhost:8501`.

---

### 📊 Page 1 — Overview (`1_Overview.py`)
Provides a bird's-eye view of the dataset:
- Dataset type distribution (Experimental, Simulation, Literature, Hybrid, CFD, Sensor, Review)
- ML family frequency chart across all papers
- Publication year trends
- High-level summary statistics

---

## Data Notes

### `ml_methods_dictionary.py`
Python dictionary (`ML_METHODS_DICTIONARY`) with three sections:
- `ML_Algorithms` — 29 entries
- `Optimization_Methods` — 16 entries
- `Interpretability_Methods` — 11 entries

File: database/datasets/thermochemical/03_scwg_khandelwal/18_song_2022_cotton_stalk/table_02_elemental_compositions_of_sbc_ash_and_1ni_0_1la_sbc_cat.csv
Catalyst,Inorganics determined by XRF (wt%),,,,,,,,
Catalyst,NiO,La₂O₃,SiO₂,Al₂O₃,Fe₂O₃,MgO,CaO,K₂O,"Others (e.g., Sr, Ti, etc.)"
SBC ash,–,–,66,15,3.8,3.7,2.3,1.4,7.8
1Ni-0.1La/SBC,41.2,7.3,37.7,7.7,2.5,1.4,0.4,0.7,1.1

File: database/datasets/thermochemical/03_scwg_khandelwal/18_song_2022_cotton_stalk/table_06_optimization_of_h_yield_from_supercritical_water_gasifi.csv
Experiment No.,Temperature (°C),Cotton stalk dosage (g),Reaction time (min),Initial pressure (MPa),Ni-La/SBC loading (g),H₂ yield (%)
9,380,0.5,20,1.5,0.5,113.4
10,380,1,30,1.5,0.25,50.6
11,380,1.5,0,1.5,1,64.9
12,380,2,10,1.5,0.75,46.5
13,400,0.5,30,1.5,0.75,135.5
14,400,1,20,1.5,1,94.1
15,400,1.5,10,1.5,0.25,35.7
16,400,2,0,1.5,0.5,39.7
K₁,68.9,124.5,52.3,–,43.1,–
K₂,68.9,72.3,41.1,–,76.5,–
K₃,76.2,50.3,103.7,–,91,–
K₄,76.2,43.1,93,–,79.5,–
R,7.4,81.4,40.7,–,36.4,–
