Repository: ChiroK0407/waste_hydrogen_ml_research_forum

# waste_hydrogen_ml_research_forum

# Waste2Hydrogen ML Dashboard

> A structured analytical dashboard synthesising **29 peer-reviewed papers** (2024–2026) on machine learning applications for hydrogen production from waste feedstocks — covering thermochemical, biological, and electrochemical conversion routes.

---

## Overview

The **Waste2Hydrogen ML Dashboard** is a multi-page interactive [Streamlit](https://streamlit.io/) application built to support structured literature synthesis at the intersection of **machine learning** and **green hydrogen production from waste**. It compiles process data, ML methodologies, interpretability approaches, dataset characteristics, and identified research gaps into a single queryable interface, with each paper accompanied by a full structured technical summary.

The dashboard is intended for researchers, engineers, and postgraduate students working in the fields of hydrogen energy, waste valorisation, and applied machine learning.

---

## Features

- 📊 **Overview** — dataset composition, ML family frequency, publication trends
- ⚗️ **Process Analysis** — hydrogen route and feedstock distribution charts, country breakdown, system flags, and detailed process/feedstock explainers
- 🤖 **ML Analysis** — algorithm, optimisation method, and interpretability method frequency charts with full technical explainers for every method in the dataset
- 📚 **Paper Explorer** — full-text search, multi-filter paper browsing, and structured technical summaries with direct links to source papers

---

## Dataset at a Glance

| Metric | Value |
|---|---|
| Papers reviewed | 29 |
| Publication years | 2024 – 2026 |
| Unique journals | 14 |
| Countries / regions | 22 |
| Hydrogen production routes | 17 |
| Feedstock types | 14 |
| ML algorithms catalogued | 29 |
| Papers with R² reported | 23 |
| Mean Best R² | 0.905 |
| Highest reported R² | 0.990 |

### Study Types
| Type | Count |
|---|---|
| Original Research | 20 |
| Review | 6 |
| Simulation | 3 |

### Publication Timeline
| Year | Papers |
|---|---|
| 2024 | 3 |
| 2025 | 13 |
| 2026 | 13 |

### Top Hydrogen Production Routes
| Route | Papers |
|---|---|
| Biological (Dark Fermentation) | 6 |
| Gasification | 5 |
| SCWG (Supercritical Water Gasification) | 4 |
| Gasification (Chemical Looping) | 2 |
| Biofuel (HTL + Pyrolysis) | 1 |

### Top ML Algorithm Families
| Family | Papers |
|---|---|
| Boosting Ensemble | 21 |
| Tree-Based Ensemble | 19 |
| Neural Network | 14 |
| Kernel-Based | 14 |
| Linear Model | 8 |
| Tree-Based | 7 |
| Reinforcement Learning | 1 |

### Most Used Algorithms
`Random Forest (18)` · `ANN (15)` · `SVM (13)` · `XGBoost (12)` · `KNN (9)` · `Gradient Boosting (8)` · `Linear Regression (8)` · `Decision Tree (7)`

### Most Used Interpretability Methods
`SHAP (15)` · `PDP (6)` · `Gini Importance (1)` · `Sobol Sensitivity (1)` · `ICE Plots (1)` · `Surrogate Trees (1)`

### Top Journals
| Journal | Papers |
|---|---|
| International Journal of Hydrogen Energy | 9 |
| Energy | 4 |
| Biomass and Bioenergy | 3 |
| Renewable Energy | 2 |
| Fuel | 2 |

---

## Project Structure

```
Waste2Hydrogen_ML_Dashboard/
│
├── Waste2Hydrogen_ML_Dashboard.py   # Landing page (entry point)
│
├── pages/
│   ├── 1_Overview.py                # Dataset overview and ML family charts
│   ├── 2_Process_Analysis.py        # Hydrogen routes, feedstocks, process explainers
│   ├── 3_ML_Analysis.py             # ML algorithm, optimisation, interpretability analysis
│   └── 4_Paper_Explorer.py          # Searchable paper browser with technical summaries
│
└── database/
    ├── papers_cleaned.csv           # Main structured dataset (29 papers)
    ├── technical_summaries.csv      # Full technical summaries per paper
    ├── ml_methods_dictionary.py     # Technical explainers: ML algorithms, optimisers, XAI methods
    └── process_dictionary.py        # Technical explainers: H₂ routes and feedstock types
```

---

### Prerequisites
- Python 3.9 or higher
- pip

### 1. Clone the repository

```bash
git clone https://github.com/YOUR_USERNAME/waste2hydrogen-ml-dashboard.git
cd waste2hydrogen-ml-dashboard
```

### 3. Run the app

```bash
streamlit run Waste2Hydrogen_ML_Dashboard.py
```

The app will open automatically in your browser at `http://localhost:8501`.

---

### 📊 Page 1 — Overview (`1_Overview.py`)
Provides a bird's-eye view of the dataset:
- Dataset type distribution (Experimental, Simulation, Literature, Hybrid, CFD, Sensor, Review)
- ML family frequency chart across all papers
- Publication year trends
- High-level summary statistics

---

## Data Notes

### `ml_methods_dictionary.py`
Python dictionary (`ML_METHODS_DICTIONARY`) with three sections:
- `ML_Algorithms` — 29 entries
- `Optimization_Methods` — 16 entries
- `Interpretability_Methods` — 11 entries

File: database/datasets/thermochemical/03_scwg_khandelwal/01_reddy_2014_review.csv
Feedstock,Operating Conditionsᵃ,Catalyst,H₂ Yields,References
Table 1. Studies on supercritical water gasification of biomass and its constituents in batch reactors.,,,,
Glucose,"400 °C, 24.5 MPa, 9.1 wt.%",—,1.3 mol/kg,[78]
,,Ni/γ-Al₂O₃,10.5 mol/kg,[78]
,,Ni/CeO₂-γ-Al₂O₃,12.7 mol/kg,[78]
,"400 °C, 22.5–25 MPa, 20 min",Ni–Mg–Al,7.2–11.8 mol/kg,[94]
,"400–600 °C, 25 MPa, 60 min, 5 wt.%",K₂CO₃,1.5 mol/mol,[95]
,"550 °C, 36 MPa, 10 min, 6.7 wt.%",Ru/α-Al₂O₃,10.8 mol/kg,[80]
,,Ru/α-Al₂O₃/NaOH,21.1 mol/kg,[80]
,,Ru/α-Al₂O₃/CaO,14.7 mol/kg,[80]
,"400–600 °C, 20–42.5 MPa, 60 min, 0.4 M",—,2.2 mol/mol,[56]
,,K₂CO₃,3.9 mol/mol,[56]
Cellulose,"550 °C, 36 MPa, 10 min, 6.7 wt.%",Ru/α-Al₂O₃/CaO,9.1 mol/kg,[80]
,"500–600 °C, 0.05–0.2 g/cm³, 10 min, 5–33 wt.%","Ni, Cu and Fe",0.3–2.2 mol/kg,[72]
,"365–500 °C, 0.05–0.2 g/cm³, 10–30 min, 1–33 wt.%",—,0.1–2.9 mol/kg,[72]
"Xylan
(Hemicellulose)","550 °C, 36 MPa, 10 min, 6.7 wt.%",Ru/α-Al₂O₃/CaO,10.7 mol/kg,[80]
Lignin,"365–725 °C, 0.05–0.2 g/cm³, 2.5–75 min, 1–33 wt.%",—,0.1–7.5 mol/kg,[72]
,"500–600 °C, 0.05–0.2 g/cm³, 15 min, 5–33 wt.%","Ni, Cu and Fe",0.9–2.7 mol/kg,[72]
Sawdust,"550 °C, 36 MPa, 10 min, 6.7 wt.%",Ru/α-Al₂O₃/CaO,10.4 mol/kg,[80]
"Sugarcane
bagasse","400 °C, 0.3 g/cm³, 15 min, 0.1 g",—,0.5 mol/kg,[85]
,,Ru/TiO₂,3.2 mol/kg,[85]
,,Ru/AC,1.92 mol/kg,[85]
,"400 °C, 0.5 g/cm³, 15 min, 0.1 g",—,1.92 mol/kg,[85]
Sea weed,"500 °C, 30.2–33.5 MPa, 60 min, 5 wt.%",—,11.8–16 g/kg,[96]
Hog manure,"500 °C, 31 MPa, 30–90 min, 28–57 g/L","Pd/AC, Ru/Al₂O₃, Ru/AC,
AC, NaOH",0.4–0.5 mol/kg,[84]
"ᵃ Operating conditions (in sequence): temperature, pressure, residence time, and feed concentration. AC = activated carbon. wt.% = weight percent. mol/mol = moles H₂ per mole substrate. mol/kg = moles H₂ per kg feedstock. g/kg = grams H₂ per kg feedstock. Ru/α-Al₂O₃ = ruthenium on alpha-alumina support. Source: Reddy S.N., Nanda S., Dalai A.K., Kozinski J.A. — International Journal of Hydrogen Energy, 2014.",,,,
,,,,
Table 2. Studies on supercritical water gasification of biomass and its constituents in continuous reactors.,,,,
Feedstock,Operating Conditionsᵃ,Catalyst,H₂ Yields,References
Glucose,"400 °C, 24.5 MPa, 9.1 wt.%",—,1.3 mol/kg,[78]
,,Ni/γ-Al₂O₃,10.5 mol/kg,[78]
,,Ni/CeO₂-γ-Al₂O₃,12.7 mol/kg,[78]
,"550–700 °C, 28 MPa, LHSV = 21/h, 0.3–0.9 M","Ni/AC, Ni-Y/AC, Ni–Fe/AC, Ni–Co/AC",1.1–6.9 mol/mol,[98]
,"575–725 °C, 28 MPa, LHSV = 6–24/h, 0.3–0.9 M",—,3.6 mol/mol,[57]
,,Ni/AC,5.4 mol/mol,[57]
,"600 °C, 24 MPa, WHSV = 3/h, 5 wt.%",—,0.3 mol/mol,[75]
,,Ni/γ-Al₂O₃,6.9 mol/mol,[75]
,"600–750 °C, 24 MPa, WHSV = 6–24/h, 50–200 g/L",Ru–Ni/γ-Al₂O₃,25.5–53.9 mol/kg,[99]
,"600–767 °C, 25 MPa, 15–60 s, 1.8–15 wt.%",—,5.7–11.5 mol/mol,[30]
,"700 °C, 24 MPa, WHSV = 6/h","Ru–Ni/γ-Al₂O₃, Ni/γ-Al₂O₃",50 mol/kg,[74]
,"750–800 °C, 22–33 MPa, 4–6.5 s, 10.1 wt.%",—,3 mol/mol,[100]
Organic waste,"600–750 °C, 24 MPa, WHSV = 3–12/h",Ru–Ni/γ-Al₂O₃,28.9–54.8 mol/kg,[99]
Corn cob,"650–775 °C, 22–25 MPa, 20–40 s, 3–12 wt.%",—,13–26.3 mol/kg,[10]
Wheat straw pulping black liquor,"400–600 °C, 25 MPa, 4.9–13.7 s, 3–9.5 wt.%",—,6.8–11.3 mol/kg,[60]
Biomassᵇ,"600 °C, 35 MPa, 18 s",—,4.9–20.2 mol/kg,[71]
,,K₂CO₃,18.5–32.1 mol/kg,[71]
,,Trona,18.9–31.1 mol/kg,[71]
"ᵃ Operating conditions (in the sequence) refers to temperature, pressure, residence time and feed concentration.
ᵇ Biomass indicates cauliflower residue, tomatoes residue, acorn, extracted acorn and hazelnut shell. AC: activated carbon, LHSV: liquid hourly space velocity, WHSV: weight hourly space velocity.",,,,
,,,,
Table 3. Studies on supercritical water gasification of biomass and its constituents in fluidized bed reactors.,,,,
Feedstock,Operating Conditionsᵃ,Catalyst,H₂ Yields,References
Glucose,"550–650 °C, 23–27 MPa, 5–30 wt.%",—,2.5–7.7 mol/kg,[102]
Corn cob,"550–650 °C, 23–27 MPa, 5–18 wt.%",—,2.6–12 mol/kg,[102]
Sewage sludge,"480–540 °C, 25 MPa, 4–12 wt.%","KOH, K₂CO₃, NaOH, Na₂CO₃",1.9–15.5 mol/kg,[103]
"ᵃ Operating conditions (in the sequence) refers to temperature, pressure and feed concentration.",,,,

File: database/datasets/thermochemical/03_scwg_khandelwal/06_nanda_2016a_pinewood.csv
Parameter,PW,PW-Ni,WS,WS-Ni
Table 1. Ultimate analysis of control and nickel-impregnated biomass.,,,,
Ultimate analysis (wt%),,,,
C,47.2,45.9,43.1,42.5
H,7.1,6.9,6.6,6.6
N,0.1,0.3,0.4,0.5
S,0.02,0.01,0.2,0.01
O,42.2,42.2,47.5,46.7
Atomic ratios,,,,
H/C,1.8,1.8,1.8,1.9
O/C,0.7,0.7,0.8,0.8
N/C,0.001,0.01,0.01,0.01
HHV (MJ/kg),18.3,19.6,17.2,17.9
Note: Oxygen (wt%) was calculated as (O = 100 − C − H − N − ash). The data presented here are average of triplicate measurements with standard error < 2.5%.,,,,
,,,,
Table 2. ICP-MS analysis of control and nickel-impregnated biomass.,,,,
Element (ppm),PW,PW-Ni,WS,WS-Ni
Li,0.2,0.03,0.4,0.3
Na,1775,30,1948,224
Mg,2225,9,1184,167
Al,114,46,97,120
P,4316,31,1135,312
K,8937,40,14488,344
Ca,3875,61,3623,521
Cr,1,1,0.9,1.3
Mn,60,2,17,3
Fe,252,160,213,105
Co,0.3,0.1,0.2,0.2
Ni,7,8996,4.9,12358
Cu,13,1,9.4,80
Zn,39,2,36,18
Sr,16,1,15,2
Pb,0.1,2,0.8,1
Note: The data presented here are average of replicate measurements with standard error < 2.5%.,,,,
,,,,
Table 3. Product yields from subcritical and supercritical water gasification of control and nickel-impregnated biomass at 23–25 MPa.,,,,
Biomass,Gasification conditions,Gas (wt%),Solid (wt%),Liquid (wt%)
PW (1:5 BTW ratio; 45 min),300 °C,0.99 ± 0.034,8.22 ± 0.275,71.6 ± 2.34
,400 °C,1.99 ± 0.066,7.56 ± 0.255,69.1 ± 2.81
,500 °C,2.62 ± 0.081,6.78 ± 0.231,67.8 ± 2.24
PW (1:10 BTW ratio; 45 min),300 °C,0.55 ± 0.014,8.46 ± 0.155,76.2 ± 2.52
,400 °C,1.11 ± 0.036,4.00 ± 0.135,80.1 ± 2.47
,500 °C,1.66 ± 0.051,3.11 ± 0.106,73.4 ± 2.43
WS (1:5 BTW ratio; 45 min),300 °C,1.25 ± 0.045,3.89 ± 0.136,72.2 ± 2.36
,400 °C,2.47 ± 0.082,3.67 ± 0.125,69.9 ± 2.31
,500 °C,3.37 ± 0.111,3.11 ± 0.106,66.6 ± 2.20
WS (1:10 BTW ratio; 45 min),300 °C,0.92 ± 0.031,3.67 ± 0.125,76.8 ± 2.53
,400 °C,1.83 ± 0.062,2.33 ± 0.109,75.4 ± 2.56
,500 °C,2.72 ± 0.077,2.56 ± 0.087,71.6 ± 2.36
PW-Ni (1:10 BTW ratio; 45 min),300 °C,1.1 ± 0.035,3.89 ± 0.132,76.7 ± 2.53
,400 °C,1.69 ± 0.057,3.11 ± 0.104,74.4 ± 2.46
,500 °C,2.45 ± 0.083,2.33 ± 0.079,71.4 ± 2.37
WS-Ni (1:10 BTW ratio; 45 min),300 °C,1.15 ± 0.039,3.11 ± 0.105,75.1 ± 2.43
,400 °C,2.5 ± 0.084,2.67 ± 0.092,72.8 ± 2.44
,500 °C,3.87 ± 0.132,2.0 ± 0.068,70.9 ± 2.34
PW-Ni (1:10 BTW ratio; 500 °C),15 min,1.54 ± 0.052,4.22 ± 0.143,75.4 ± 2.49
,30 min,2.02 ± 0.061,3.44 ± 0.117,74.2 ± 2.45
,45 min,2.45 ± 0.083,2.33 ± 0.079,71.4 ± 2.37
WS-Ni (1:10 BTW ratio; 500 °C),15 min,1.89 ± 0.064,3.22 ± 0.109,77.1 ± 2.54
,30 min,2.78 ± 0.095,2.78 ± 0.097,73.6 ± 2.43
,45 min,3.87 ± 0.132,2.0 ± 0.068,70.9 ± 2.34
,,,,
"Table 4. Total gas yields, carbon gasification efficiency and lower heating value of gas products from subcritical and supercritical water gasification of control and nickel-impregnated biomass at 23–25 MPa.",,,,
Biomass,Gasification conditions,Total gas yields (mmol/g),Lower heating value (kJ/Nm³),Carbon gasification efficiency (%)
PW (1:5 BTW ratio; 45 min),300 °C,1.4,96.6,1.8
,400 °C,3,236.4,3.7
,500 °C,4.3,373.7,4.9
PW (1:10 BTW ratio; 45 min),300 °C,1.7,122.4,4.1
,400 °C,3.6,311.1,8.3
,500 °C,5.7,550.1,12.8
WS (1:5 BTW ratio; 45 min),300 °C,1.9,138.4,2.5
,400 °C,4,332.5,5
,500 °C,6.1,564,6.9
WS (1:10 BTW ratio; 45 min),300 °C,2.9,215.1,7.4
,400 °C,6.6,555,14.7
,500 °C,10.9,1039.7,22.1
PW-Ni (1:10 BTW ratio; 45 min),300 °C,3.4,258.9,8.2
,400 °C,5.7,516.7,13.2
,500 °C,9.5,977.2,19.6
WS-Ni (1:10 BTW ratio; 45 min),300 °C,3.9,328.3,9.5
,400 °C,9.5,881.8,20.9
,500 °C,16.2,1671.2,32.6
PW-Ni (1:10 BTW ratio; 500 °C),15 min,4.8,377.1,11.7
,30 min,7.1,640.8,15.7
,45 min,9.5,977.2,19.6
WS-Ni (1:10 BTW ratio; 500 °C),15 min,6.7,529.9,15.2
,30 min,10.8,1018.3,23.1
,45 min,16.2,1671.2,32.6
Note: The data presented here are average of triplicate measurements with standard error < 3%.,,,,

File: database/datasets/thermochemical/03_scwg_khandelwal/10_rana_2020_gas_oil.csv
Feedstock,Weight percent (wt%),Unnamed: 2,Unnamed: 3,Unnamed: 4,Unnamed: 5,Atomic ratios,Unnamed: 7,Unnamed: 8,Unnamed: 9,HHV (MJ/kg)
Table 1. Ultimate composition of HGO and LGO.,,,,,,,,,,
,C,H,N,S,Oᵃ,H/C,O/C,N/C,S/C,
HGO,81.5,12.7,1.8,3.9,0.2,1.87,0.002,0.02,0.02,45.4
LGO,79.6,14.9,1.1,2.8,1.6,2.25,0.02,0.01,0.01,47.6
"ᵃ Oxygen was estimated from the difference of carbon, hydrogen, nitrogen and sulfur.",,,,,,,,,,
,,,,,,,,,,
"Table 2. BET analysis of pristine CNT, functionalized CNT and 10%Ni/FCNT catalyst.",,,,,,,,,,
Sample,BET specific surface area (m²/g),Pore size (nm),,,,,,,,
CNT,108,14.9,,,,,,,,
FCNT,127,16.7,,,,,,,,
10%Ni/FCNT,122,15.7,,,,,,,,
,,,,,,,,,,
"Table 3. Total gas yields, hydrogen selectivity and lower heating value of gas products obtained from SCWG of LGO and HGO.",,,,,,,,,,
Gasification conditions,Feedstock,Total gas yields (mol/kg),Hydrogen selectivity (%),Lower heating value (kJ/Nm³),,,,,,
Feed concentration: 25 wt%; Reaction time: 30 min,LGO (375 °C),3.3,44,620,,,,,,
,LGO (475 °C),3.9,38,721,,,,,,
,LGO (575 °C),4.4,44,756,,,,,,
,LGO (675 °C),5.2,61,798,,,,,,
,HGO (375 °C),3.2,20,605,,,,,,
,HGO (475 °C),3.6,31,693,,,,,,
,HGO (575 °C),4.3,39,709,,,,,,
,HGO (675 °C),4.7,50,723,,,,,,
Temperature: 675 °C; Reaction time: 30 min,LGO (20 wt%),5.1,79,696,,,,,,
,LGO (25 wt%),5.2,61,798,,,,,,
,LGO (30 wt%),4.4,41,797,,,,,,
,LGO (35 wt%),4,31,834,,,,,,
,HGO (20 wt%),4.8,62,646,,,,,,
,HGO (25 wt%),4.7,50,723,,,,,,
,HGO (30 wt%),4.2,28,728,,,,,,
,HGO (35 wt%),4,25,763,,,,,,
Temperature: 675 °C; Feed concentration: 20 wt%,LGO (30 min),5.1,79,696,,,,,,
,LGO (45 min),6.5,84,916,,,,,,
,LGO (60 min),7.2,76,1146,,,,,,
,LGO (75 min),7,90,1369,,,,,,
,HGO (30 min),4.8,62,646,,,,,,
,HGO (45 min),5.7,60,805,,,,,,
,HGO (60 min),7.1,60,1148,,,,,,
,HGO (75 min),6.5,74,1223,,,,,,
Temperature: 675 °C; Feed concentration: 20 wt%; Reaction time: 75 min,LGO + 5 wt% 10%Ni/FCNT,9.1,94,1685,,,,,,
,HGO + 5 wt% 10%Ni/FCNT,8.3,78,1571,,,,,,
