Repository: ChiroK0407/waste_hydrogen_ml_research_forum

# waste_hydrogen_ml_research_forum

# Waste2Hydrogen ML Dashboard

> A structured analytical dashboard synthesising **29 peer-reviewed papers** (2024–2026) on machine learning applications for hydrogen production from waste feedstocks — covering thermochemical, biological, and electrochemical conversion routes.

---

## Overview

The **Waste2Hydrogen ML Dashboard** is a multi-page interactive [Streamlit](https://streamlit.io/) application built to support structured literature synthesis at the intersection of **machine learning** and **green hydrogen production from waste**. It compiles process data, ML methodologies, interpretability approaches, dataset characteristics, and identified research gaps into a single queryable interface, with each paper accompanied by a full structured technical summary.

The dashboard is intended for researchers, engineers, and postgraduate students working in the fields of hydrogen energy, waste valorisation, and applied machine learning.

---

## Features

- 📊 **Overview** — dataset composition, ML family frequency, publication trends
- ⚗️ **Process Analysis** — hydrogen route and feedstock distribution charts, country breakdown, system flags, and detailed process/feedstock explainers
- 🤖 **ML Analysis** — algorithm, optimisation method, and interpretability method frequency charts with full technical explainers for every method in the dataset
- 📚 **Paper Explorer** — full-text search, multi-filter paper browsing, and structured technical summaries with direct links to source papers

---

## Dataset at a Glance

| Metric | Value |
|---|---|
| Papers reviewed | 29 |
| Publication years | 2024 – 2026 |
| Unique journals | 14 |
| Countries / regions | 22 |
| Hydrogen production routes | 17 |
| Feedstock types | 14 |
| ML algorithms catalogued | 29 |
| Papers with R² reported | 23 |
| Mean Best R² | 0.905 |
| Highest reported R² | 0.990 |

### Study Types
| Type | Count |
|---|---|
| Original Research | 20 |
| Review | 6 |
| Simulation | 3 |

### Publication Timeline
| Year | Papers |
|---|---|
| 2024 | 3 |
| 2025 | 13 |
| 2026 | 13 |

### Top Hydrogen Production Routes
| Route | Papers |
|---|---|
| Biological (Dark Fermentation) | 6 |
| Gasification | 5 |
| SCWG (Supercritical Water Gasification) | 4 |
| Gasification (Chemical Looping) | 2 |
| Biofuel (HTL + Pyrolysis) | 1 |

### Top ML Algorithm Families
| Family | Papers |
|---|---|
| Boosting Ensemble | 21 |
| Tree-Based Ensemble | 19 |
| Neural Network | 14 |
| Kernel-Based | 14 |
| Linear Model | 8 |
| Tree-Based | 7 |
| Reinforcement Learning | 1 |

### Most Used Algorithms
`Random Forest (18)` · `ANN (15)` · `SVM (13)` · `XGBoost (12)` · `KNN (9)` · `Gradient Boosting (8)` · `Linear Regression (8)` · `Decision Tree (7)`

### Most Used Interpretability Methods
`SHAP (15)` · `PDP (6)` · `Gini Importance (1)` · `Sobol Sensitivity (1)` · `ICE Plots (1)` · `Surrogate Trees (1)`

### Top Journals
| Journal | Papers |
|---|---|
| International Journal of Hydrogen Energy | 9 |
| Energy | 4 |
| Biomass and Bioenergy | 3 |
| Renewable Energy | 2 |
| Fuel | 2 |

---

## Project Structure

```
Waste2Hydrogen_ML_Dashboard/
│
├── Waste2Hydrogen_ML_Dashboard.py   # Landing page (entry point)
│
├── pages/
│   ├── 1_Overview.py                # Dataset overview and ML family charts
│   ├── 2_Process_Analysis.py        # Hydrogen routes, feedstocks, process explainers
│   ├── 3_ML_Analysis.py             # ML algorithm, optimisation, interpretability analysis
│   └── 4_Paper_Explorer.py          # Searchable paper browser with technical summaries
│
└── database/
    ├── papers_cleaned.csv           # Main structured dataset (29 papers)
    ├── technical_summaries.csv      # Full technical summaries per paper
    ├── ml_methods_dictionary.py     # Technical explainers: ML algorithms, optimisers, XAI methods
    └── process_dictionary.py        # Technical explainers: H₂ routes and feedstock types
```

---

### Prerequisites
- Python 3.9 or higher
- pip

### 1. Clone the repository

```bash
git clone https://github.com/YOUR_USERNAME/waste2hydrogen-ml-dashboard.git
cd waste2hydrogen-ml-dashboard
```

### 3. Run the app

```bash
streamlit run Waste2Hydrogen_ML_Dashboard.py
```

The app will open automatically in your browser at `http://localhost:8501`.

---

### 📊 Page 1 — Overview (`1_Overview.py`)
Provides a bird's-eye view of the dataset:
- Dataset type distribution (Experimental, Simulation, Literature, Hybrid, CFD, Sensor, Review)
- ML family frequency chart across all papers
- Publication year trends
- High-level summary statistics

---

## Data Notes

### `ml_methods_dictionary.py`
Python dictionary (`ML_METHODS_DICTIONARY`) with three sections:
- `ML_Algorithms` — 29 entries
- `Optimization_Methods` — 16 entries
- `Interpretability_Methods` — 11 entries

File: database/04_gasification_wang_25_clean_data.csv (part 1 of 2)
ID	feed_type	feed_shape	feed_particle_size	feed_LHV	C	H	N	S	O	feed_ash	feed_moisture	feed_VM	feed_FC	feed_cellulose	feed_hemicellulose	feed_lignin	temperature	operating_condition	operating_pressure	residence_time	steam_biomass_ratio	ER	gasifying_agent	reactor_type	bed_material	catalyst	scale	N2	H2	CO	CO2	CH4	C2Hn	gas_LHV	gas_tar	gas_yield	char_yield	CGE	CCE	Reference
1	municipal solid waste	pellets	5.00	19.45	59.39	8.57	0.93	0.27	32.30	20.69	6.40	NaN	NaN	NaN	NaN	NaN	849.00	continuous	NaN	120.00	NaN	0.26	air	fluidised bed	olivine	1.00	pilot	61.77	8.48	9.74	13.36	4.18	2.19	5.39	73.00	1.62	NaN	53.00	70.00	"Arena, Fuel 2014, 117, 528-536"
2	municipal solid waste	pellets	5.00	19.45	59.39	8.57	0.93	0.27	32.30	20.69	6.40	NaN	NaN	NaN	NaN	NaN	852.00	continuous	NaN	120.00	NaN	0.26	air	fluidised bed	olivine	1.00	pilot	60.64	7.11	8.98	15.69	4.20	2.72	5.65	47.00	1.73	NaN	56.00	80.00	"Arena, Fuel 2014, 117, 528-536"
3	municipal solid waste	pellets	5.00	19.45	59.39	8.57	0.93	0.27	32.30	20.69	6.40	NaN	NaN	NaN	NaN	NaN	869.00	continuous	NaN	120.00	NaN	0.27	air	fluidised bed	olivine	1.00	pilot	61.67	8.44	10.47	12.28	4.57	2.14	5.55	58.00	1.72	NaN	58.00	75.00	"Arena, Fuel 2014, 117, 528-536"
4	municipal solid waste	pellets	5.00	19.45	59.39	8.57	0.93	0.27	32.30	20.69	6.40	NaN	NaN	NaN	NaN	NaN	879.00	continuous	NaN	120.00	NaN	0.30	air	fluidised bed	olivine	1.00	pilot	61.86	8.24	10.40	12.83	4.35	2.05	5.16	39.00	1.91	NaN	61.00	81.00	"Arena, Fuel 2014, 117, 528-536"
5	municipal solid waste	pellets	5.00	19.45	59.39	8.57	0.93	0.27	32.30	20.69	6.40	NaN	NaN	NaN	NaN	NaN	898.00	continuous	NaN	120.00	NaN	0.32	air	fluidised bed	olivine	1.00	pilot	60.66	7.08	12.73	14.04	3.33	1.78	4.91	5.00	2.04	NaN	61.00	92.00	"Arena, Fuel 2014, 117, 528-536"
6	municipal solid waste	pellets	5.00	19.45	59.39	8.57	0.93	0.27	32.30	20.69	6.40	NaN	NaN	NaN	NaN	NaN	932.00	continuous	NaN	120.00	NaN	0.33	air	fluidised bed	olivine	1.00	pilot	64.61	7.68	10.58	11.66	3.78	1.27	4.69	42.00	2.00	NaN	57.00	79.00	"Arena, Fuel 2014, 117, 528-536"
7	plastics	pellets	2.00	42.90	86.03	13.97	0.00	0.00	0.00	1.00	0.20	NaN	NaN	NaN	NaN	NaN	867.00	continuous	NaN	NaN	NaN	0.22	air	fluidised bed	silica	0.00	pilot	64.70	9.50	2.40	9.60	9.10	4.70	7.50	130.00	3.31	NaN	58.00	60.03	"Arena, Waste Management 2010, 30, 1212-1219"
8	plastics	pellets	2.00	42.90	86.03	13.97	0.00	0.00	0.00	1.00	0.20	NaN	NaN	NaN	NaN	NaN	898.00	continuous	NaN	NaN	NaN	0.31	air	fluidised bed	silica	0.00	pilot	68.00	8.10	2.20	10.40	7.10	4.20	6.30	81.00	4.34	NaN	63.00	72.88	"Arena, Waste Management 2010, 30, 1212-1219"
9	plastics	pellets	2.00	42.90	86.03	13.97	0.00	0.00	0.00	1.00	0.20	NaN	NaN	NaN	NaN	NaN	845.00	continuous	NaN	NaN	NaN	0.20	air	fluidised bed	silica	0.00	pilot	64.10	9.10	2.80	9.10	10.40	4.50	7.90	160.00	2.96	NaN	55.00	54.94	"Arena, Waste Management 2010, 30, 1212-1219"
10	plastics	pellets	2.00	42.90	86.03	13.97	0.00	0.00	0.00	1.00	0.20	NaN	NaN	NaN	NaN	NaN	807.00	continuous	NaN	NaN	NaN	0.27	air	fluidised bed	olivine	1.00	pilot	49.00	26.90	20.00	1.40	2.20	0.50	6.50	0.00	5.43	NaN	82.00	76.44	"Arena, Waste Management 2010, 30, 1212-1219"
11	plastics	pellets	2.00	42.90	86.03	13.97	0.00	0.00	0.00	1.00	0.20	NaN	NaN	NaN	NaN	NaN	819.00	continuous	NaN	NaN	NaN	0.20	air	fluidised bed	olivine	1.00	pilot	45.10	30.10	18.40	1.60	3.40	1.40	7.60	0.00	4.17	NaN	74.00	62.72	"Arena, Waste Management 2010, 30, 1212-1219"
12	plastics	pellets	2.00	42.90	86.03	13.97	0.00	0.00	0.00	1.00	0.20	NaN	NaN	NaN	NaN	NaN	816.00	continuous	NaN	NaN	NaN	0.28	air	fluidised bed	olivine	1.00	pilot	48.50	27.10	20.10	1.70	2.10	0.50	6.50	0.00	5.65	NaN	85.00	80.63	"Arena, Waste Management 2010, 30, 1212-1219"
13	plastics	pellets	2.00	42.90	86.03	13.97	0.00	0.00	0.00	1.00	0.20	NaN	NaN	NaN	NaN	NaN	825.00	continuous	NaN	NaN	NaN	0.31	air	fluidised bed	olivine	1.00	pilot	50.30	24.00	19.50	3.30	2.00	0.90	6.30	0.00	6.00	NaN	88.00	92.09	"Arena, Waste Management 2010, 30, 1212-1219"
14	plastics	pellets	2.00	42.90	86.03	13.97	0.00	0.00	0.00	1.00	0.20	NaN	NaN	NaN	NaN	NaN	825.00	continuous	NaN	NaN	NaN	0.21	air	fluidised bed	olivine	1.00	pilot	44.40	30.80	19.00	1.60	3.20	1.00	7.50	0.00	4.80	NaN	84.00	71.05	"Arena, Waste Management 2010, 30, 1212-1219"
15	plastics	pellets	2.00	42.90	86.03	13.97	0.00	0.00	0.00	1.00	0.20	NaN	NaN	NaN	NaN	NaN	850.00	continuous	NaN	NaN	NaN	0.29	air	fluidised bed	olivine	1.00	pilot	47.20	29.10	20.90	1.20	1.50	0.10	6.40	0.00	6.19	NaN	92.00	84.14	"Arena, Waste Management 2010, 30, 1212-1219"
16	plastics	pellets	2.00	42.90	86.03	13.97	0.00	0.00	0.00	1.00	0.20	NaN	NaN	NaN	NaN	NaN	856.00	continuous	NaN	NaN	NaN	0.30	air	fluidised bed	dolomite	1.00	pilot	56.20	14.70	18.30	3.10	5.70	2.00	7.10	0.00	5.68	NaN	94.00	101.96	"Arena, Waste Management 2010, 30, 1212-1219"
17	plastics	pellets	1.00	42.90	85.78	14.23	0.00	0.00	0.00	1.30	0.30	NaN	NaN	NaN	NaN	NaN	818.00	continuous	NaN	NaN	NaN	0.23	air	fluidised bed	olivine	1.00	pilot	46.20	30.60	17.50	2.30	2.80	0.60	6.90	0.00	4.90	NaN	79.00	67.35	"Arena, Waste Management 2010, 30, 1212-1219"
18	plastics	pellets	1.00	42.90	85.78	14.23	0.00	0.00	0.00	1.30	0.30	NaN	NaN	NaN	NaN	NaN	831.00	continuous	NaN	NaN	NaN	0.27	air	fluidised bed	olivine	1.00	pilot	46.40	28.20	21.10	1.50	2.30	0.50	6.80	0.00	5.82	NaN	93.00	86.62	"Arena, Waste Management 2010, 30, 1212-1219"
19	plastics	pellets	1.00	42.90	85.78	14.23	0.00	0.00	0.00	1.30	0.30	NaN	NaN	NaN	NaN	NaN	829.00	continuous	NaN	NaN	NaN	0.24	air	fluidised bed	olivine	1.00	pilot	45.70	29.50	19.90	1.70	2.50	0.70	7.00	0.00	5.14	NaN	84.00	75.43	"Arena, Waste Management 2010, 30, 1212-1219"
20	plastics	pellets	1.00	42.90	85.78	14.23	0.00	0.00	0.00	1.30	0.30	NaN	NaN	NaN	NaN	NaN	879.00	continuous	NaN	NaN	NaN	0.29	air	fluidised bed	dolomite	1.00	pilot	54.80	13.70	16.70	5.10	7.30	2.40	7.70	0.00	5.14	NaN	93.00	101.55	"Arena, Waste Management 2010, 30, 1212-1219"
21	plastics	pellets	NaN	33.40	73.49	11.01	0.00	0.11	15.43	6.74	0.60	NaN	NaN	NaN	NaN	NaN	914.00	continuous	NaN	NaN	NaN	0.31	air	fluidised bed	olivine	1.00	pilot	68.50	6.60	4.80	11.40	6.30	2.40	5.20	56.00	3.32	NaN	52.00	63.45	"Arena, Waste Management 2010, 30, 1212-1219"
22	plastics	pellets	NaN	33.40	73.49	11.01	0.00	0.11	15.43	6.74	0.60	NaN	NaN	NaN	NaN	NaN	884.00	continuous	NaN	NaN	NaN	0.25	air	fluidised bed	olivine	1.00	pilot	64.20	8.00	4.60	11.60	7.90	3.70	6.40	55.00	3.04	NaN	58.00	66.73	"Arena, Waste Management 2010, 30, 1212-1219"
23	plastics	pellets	NaN	33.40	73.49	11.01	0.00	0.11	15.43	6.74	0.60	NaN	NaN	NaN	NaN	NaN	869.00	continuous	NaN	NaN	NaN	0.22	air	fluidised bed	olivine	1.00	pilot	66.30	6.80	3.70	11.10	7.30	4.80	6.80	99.00	2.65	NaN	54.00	58.54	"Arena, Waste Management 2010, 30, 1212-1219"
24	plastics	pellets	NaN	40.20	81.63	13.45	0.21	0.10	4.62	1.91	0.70	NaN	NaN	NaN	NaN	NaN	894.00	continuous	NaN	NaN	NaN	0.27	air	fluidised bed	olivine	1.00	pilot	65.60	8.60	5.30	9.80	7.30	3.40	6.40	59.00	3.77	NaN	60.00	68.87	"Arena, Waste Management 2010, 30, 1212-1219"
25	plastics	pellets	NaN	40.20	81.63	13.45	0.21	0.10	4.62	1.91	0.70	NaN	NaN	NaN	NaN	NaN	890.00	continuous	NaN	NaN	NaN	0.24	air	fluidised bed	olivine	1.00	pilot	61.00	9.60	4.50	10.90	8.60	5.40	7.90	32.00	3.51	NaN	69.00	76.44	"Arena, Waste Management 2010, 30, 1212-1219"
26	plastics	pellets	1.50	25.40	61.13	8.73	0.57	0.11	29.83	6.23	5.60	NaN	NaN	NaN	NaN	NaN	879.00	continuous	NaN	NaN	NaN	0.26	air	fluidised bed	olivine	1.00	pilot	55.80	9.90	11.60	14.30	6.30	2.10	6.20	19.00	2.44	NaN	60.00	74.27	"Arena, Waste Management 2010, 30, 1212-1219"
27	plastics	pellets	1.50	25.40	61.13	8.73	0.57	0.11	29.83	6.23	5.60	NaN	NaN	NaN	NaN	NaN	915.00	continuous	NaN	NaN	NaN	0.31	air	fluidised bed	olivine	1.00	pilot	60.70	7.90	10.90	14.10	4.90	1.50	5.00	14.00	2.74	NaN	54.00	75.51	"Arena, Waste Management 2010, 30, 1212-1219"
28	municipal solid waste	pellets	2.00	27.30	69.61	10.17	0.61	0.74	19.24	16.51	1.90	NaN	NaN	NaN	NaN	NaN	899.00	continuous	NaN	NaN	NaN	0.34	air	fluidised bed	olivine	1.00	pilot	64.70	5.90	7.60	13.40	6.60	1.80	5.20	15.00	2.49	NaN	48.00	57.36	"Arena, Waste Management 2010, 30, 1212-1219"
29	municipal solid waste	pellets	2.00	27.30	69.61	10.17	0.61	0.74	19.24	16.51	1.90	NaN	NaN	NaN	NaN	NaN	896.00	continuous	NaN	NaN	NaN	0.28	air	fluidised bed	olivine	1.00	pilot	62.30	7.90	8.70	12.30	7.00	1.80	5.70	43.00	2.21	NaN	46.00	51.32	"Arena, Waste Management 2010, 30, 1212-1219"
30	municipal solid waste	pellets	2.00	27.30	69.61	10.17	0.61	0.74	19.24	16.51	1.90	NaN	NaN	NaN	NaN	NaN	869.00	continuous	NaN	NaN	NaN	0.23	air	fluidised bed	olivine	1.00	pilot	57.90	9.20	9.10	12.80	8.30	2.70	6.90	54.00	1.93	NaN	49.00	50.41	"Arena, Waste Management 2010, 30, 1212-1219"
31	herbaceous biomass	fibres	4.00	13.96	43.52	5.72	1.20	0.66	48.90	4.88	7.80	86.05	9.07	NaN	NaN	NaN	650.00	continuous	atmospheric	NaN	NaN	0.25	air	fluidised bed	silica	0.00	pilot	62.00	7.25	11.50	17.00	2.25	NaN	3.27	NaN	1.30	NaN	28.00	50.00	"Lahijani, Bioresource Technology 2011, 102, 2068-2076"
32	herbaceous biomass	fibres	4.00	13.96	43.52	5.72	1.20	0.66	48.90	4.88	7.80	86.05	9.07	NaN	NaN	NaN	750.00	continuous	atmospheric	NaN	NaN	0.25	air	fluidised bed	silica	0.00	pilot	57.40	6.50	13.75	18.75	3.60	NaN	3.45	NaN	1.50	NaN	37.00	64.00	"Lahijani, Bioresource Technology 2011, 102, 2068-2076"
33	herbaceous biomass	fibres	4.00	13.96	43.52	5.72	1.20	0.66	48.90	4.88	7.80	86.05	9.07	NaN	NaN	NaN	850.00	continuous	atmospheric	NaN	NaN	0.25	air	fluidised bed	silica	0.00	pilot	53.00	7.25	17.25	19.00	3.50	NaN	4.45	NaN	1.75	NaN	50.00	75.00	"Lahijani, Bioresource Technology 2011, 102, 2068-2076"
34	herbaceous biomass	fibres	4.00	13.96	43.52	5.72	1.20	0.66	48.90	4.88	7.80	86.05	9.07	NaN	NaN	NaN	950.00	continuous	atmospheric	NaN	NaN	0.25	air	fluidised bed	silica	0.00	pilot	51.75	9.50	18.75	17.00	3.00	NaN	4.95	NaN	1.90	NaN	63.00	82.00	"Lahijani, Bioresource Technology 2011, 102, 2068-2076"
35	herbaceous biomass	fibres	4.00	13.96	43.52	5.72	1.20	0.66	48.90	4.88	7.80	86.05	9.07	NaN	NaN	NaN	1050.00	continuous	atmospheric	NaN	NaN	0.25	air	fluidised bed	silica	0.00	pilot	50.75	12.25	20.00	14.00	3.00	NaN	5.37	NaN	2.00	NaN	71.00	89.00	"Lahijani, Bioresource Technology 2011, 102, 2068-2076"
36	herbaceous biomass	fibres	4.00	13.96	43.52	5.72	1.20	0.66	48.90	4.88	7.80	86.05	9.07	NaN	NaN	NaN	770.00	continuous	atmospheric	NaN	NaN	0.17	air	fluidised bed	silica	0.00	pilot	55.75	7.50	15.75	18.00	3.00	NaN	4.25	NaN	1.20	NaN	29.00	47.00	"Lahijani, Bioresource Technology 2011, 102, 2068-2076"
37	herbaceous biomass	fibres	4.00	13.96	43.52	5.72	1.20	0.66	48.90	4.88	7.80	86.05	9.07	NaN	NaN	NaN	770.00	continuous	atmospheric	NaN	NaN	0.21	air	fluidised bed	silica	0.00	pilot	54.28	5.55	16.62	19.24	4.31	NaN	4.53	NaN	1.30	NaN	36.00	59.00	"Lahijani, Bioresource Technology 2011, 102, 2068-2076"
38	herbaceous biomass	fibres	4.00	13.96	43.52	5.72	1.20	0.66	48.90	4.88	7.80	86.05	9.07	NaN	NaN	NaN	770.00	continuous	atmospheric	NaN	NaN	0.28	air	fluidised bed	silica	0.00	pilot	57.50	5.00	14.75	19.75	3.00	NaN	3.80	NaN	1.65	NaN	38.00	67.00	"Lahijani, Bioresource Technology 2011, 102, 2068-2076"
39	herbaceous biomass	fibres	4.00	13.96	43.52	5.72	1.20	0.66	48.90	4.88	7.80	86.05	9.07	NaN	NaN	NaN	770.00	continuous	atmospheric	NaN	NaN	0.32	air	fluidised bed	silica	0.00	pilot	58.50	4.00	13.75	21.00	2.75	NaN	3.35	NaN	1.76	NaN	39.00	71.00	"Lahijani, Bioresource Technology 2011, 102, 2068-2076"
40	woody biomass	fibres	4.00	15.73	44.96	5.83	3.10	0.61	45.50	0.47	14.60	89.11	10.42	NaN	NaN	NaN	650.00	continuous	atmospheric	NaN	NaN	0.25	air	fluidised bed	silica	0.00	pilot	61.00	6.00	15.00	15.00	3.00	NaN	3.86	NaN	1.20	NaN	30.00	52.00	"Lahijani, Bioresource Technology 2011, 102, 2068-2076"
41	woody biomass	fibres	4.00	15.73	44.96	5.83	3.10	0.61	45.50	0.47	14.60	89.11	10.42	NaN	NaN	NaN	750.00	continuous	atmospheric	NaN	NaN	0.25	air	fluidised bed	silica	0.00	pilot	59.75	6.00	14.50	17.50	2.25	NaN	3.50	NaN	1.70	NaN	35.00	70.00	"Lahijani, Bioresource Technology 2011, 102, 2068-2076"
42	woody biomass	fibres	4.00	15.73	44.96	5.83	3.10	0.61	45.50	0.47	14.60	89.11	10.42	NaN	NaN	NaN	850.00	continuous	atmospheric	NaN	NaN	0.25	air	fluidised bed	silica	0.00	pilot	55.25	8.00	15.00	19.00	2.75	NaN	4.00	NaN	1.75	NaN	43.00	79.00	"Lahijani, Bioresource Technology 2011, 102, 2068-2076"
43	woody biomass	fibres	4.00	15.73	44.96	5.83	3.10	0.61	45.50	0.47	14.60	89.11	10.42	NaN	NaN	NaN	950.00	continuous	atmospheric	NaN	NaN	0.25	air	fluidised bed	silica	0.00	pilot	50.00	14.50	16.00	16.75	2.75	NaN	5.10	NaN	1.80	NaN	58.00	82.00	"Lahijani, Bioresource Technology 2011, 102, 2068-2076"
44	woody biomass	fibres	4.00	15.73	44.96	5.83	3.10	0.61	45.50	0.47	14.60	89.11	10.42	NaN	NaN	NaN	1050.00	continuous	atmospheric	NaN	NaN	0.25	air	fluidised bed	silica	0.00	pilot	46.70	19.50	17.80	13.25	2.75	NaN	5.87	NaN	2.00	NaN	72.00	84.00	"Lahijani, Bioresource Technology 2011, 102, 2068-2076"
45	woody biomass	dust	0.38	18.98	50.82	7.12	0.15	0.57	41.34	0.55	8.00	82.29	17.16	NaN	NaN	NaN	700.00	continuous	atmospheric	NaN	2.70	0.22	air + steam	fluidised bed	silica	0.00	lab	1.50	22.00	42.50	21.00	8.50	4.50	7.95	NaN	1.43	NaN	59.87	78.17	"Lv, Bioresource Technology 2004, 95, 95-101"
46	woody biomass	dust	0.38	18.98	50.82	7.12	0.15	0.57	41.34	0.55	8.00	82.29	17.16	NaN	NaN	NaN	750.00	continuous	atmospheric	NaN	2.70	0.22	air + steam	fluidised bed	silica	0.00	lab	2.50	28.00	39.00	19.00	8.00	3.50	7.65	NaN	1.51	NaN	60.88	80.66	"Lv, Bioresource Technology 2004, 95, 95-101"
47	woody biomass	dust	0.38	18.98	50.82	7.12	0.15	0.57	41.34	0.55	8.00	82.29	17.16	NaN	NaN	NaN	800.00	continuous	atmospheric	NaN	2.70	0.22	air + steam	fluidised bed	silica	0.00	lab	1.50	32.00	37.50	18.00	7.50	3.50	8.56	NaN	2.23	NaN	100.58	85.90	"Lv, Bioresource Technology 2004, 95, 95-101"
48	woody biomass	dust	0.38	18.98	50.82	7.12	0.15	0.57	41.34	0.55	8.00	82.29	17.16	NaN	NaN	NaN	850.00	continuous	atmospheric	NaN	2.70	0.22	air + steam	fluidised bed	silica	0.00	lab	1.00	36.50	34.00	18.50	7.50	2.50	8.22	NaN	2.45	NaN	106.16	92.35	"Lv, Bioresource Technology 2004, 95, 95-101"
49	woody biomass	dust	0.38	18.98	50.82	7.12	0.15	0.57	41.34	0.55	8.00	82.29	17.16	NaN	NaN	NaN	900.00	continuous	atmospheric	NaN	2.70	0.22	air + steam	fluidised bed	silica	0.00	lab	1.00	39.00	33.50	19.00	6.50	1.00	7.36	NaN	2.53	NaN	98.14	92.59	"Lv, Bioresource Technology 2004, 95, 95-101"
50	woody biomass	dust	0.38	18.98	50.82	7.12	0.15	0.57	41.34	0.55	8.00	82.29	17.16	NaN	NaN	NaN	800.00	continuous	atmospheric	NaN	1.56	0.19	air + steam	fluidised bed	silica	0.00	lab	1.50	32.50	37.50	17.75	7.75	3.00	8.82	NaN	2.13	NaN	98.96	76.26	"Lv, Bioresource Technology 2004, 95, 95-101"
51	woody biomass	dust	0.38	18.98	50.82	7.12	0.15	0.57	41.34	0.55	8.00	82.29	17.16	NaN	NaN	NaN	800.00	continuous	atmospheric	NaN	1.56	0.21	air + steam	fluidised bed	silica	0.00	lab	0.75	32.00	39.00	17.50	7.75	3.00	8.84	NaN	2.25	NaN	104.79	84.49	"Lv, Bioresource Technology 2004, 95, 95-101"
52	woody biomass	dust	0.38	18.98	50.82	7.12	0.15	0.57	41.34	0.55	8.00	82.29	17.16	NaN	NaN	NaN	800.00	continuous	atmospheric	NaN	1.56	0.23	air + steam	fluidised bed	silica	0.00	lab	0.00	32.00	40.00	17.50	7.50	3.00	8.71	NaN	2.37	NaN	108.75	90.60	"Lv, Bioresource Technology 2004, 95, 95-101"
53	woody biomass	dust	0.38	18.98	50.82	7.12	0.15	0.57	41.34	0.55	8.00	82.29	17.16	NaN	NaN	NaN	800.00	continuous	atmospheric	NaN	1.56	0.25	air + steam	fluidised bed	silica	0.00	lab	0.50	32.00	39.00	18.25	7.50	2.75	8.16	NaN	2.18	NaN	93.78	84.00	"Lv, Bioresource Technology 2004, 95, 95-101"
54	woody biomass	dust	0.38	18.98	50.82	7.12	0.15	0.57	41.34	0.55	8.00	82.29	17.16	NaN	NaN	NaN	800.00	continuous	atmospheric	NaN	1.56	0.27	air + steam	fluidised bed	silica	0.00	lab	0.50	32.50	37.50	19.75	7.25	2.50	7.28	NaN	1.88	NaN	72.09	70.60	"Lv, Bioresource Technology 2004, 95, 95-101"
55	woody biomass	dust	0.38	18.98	50.82	7.12	0.15	0.57	41.34	0.55	8.00	82.29	17.16	NaN	NaN	NaN	800.00	continuous	atmospheric	NaN	0.00	0.22	air + steam	fluidised bed	silica	0.00	lab	0.00	33.00	43.00	16.00	6.00	2.00	6.74	NaN	1.46	NaN	51.86	68.67	"Lv, Bioresource Technology 2004, 95, 95-101"
56	woody biomass	dust	0.38	18.98	50.82	7.12	0.15	0.57	41.34	0.55	8.00	82.29	17.16	NaN	NaN	NaN	800.00	continuous	atmospheric	NaN	1.35	0.22	air + steam	fluidised bed	silica	0.00	lab	1.25	30.00	40.50	17.00	8.00	3.25	9.14	NaN	2.39	NaN	115.14	92.09	"Lv, Bioresource Technology 2004, 95, 95-101"
57	woody biomass	dust	0.38	18.98	50.82	7.12	0.15	0.57	41.34	0.55	8.00	82.29	17.16	NaN	NaN	NaN	800.00	continuous	atmospheric	NaN	2.02	0.22	air + steam	fluidised bed	silica	0.00	lab	1.75	31.00	39.00	17.50	7.75	3.00	8.91	NaN	2.34	NaN	109.80	88.70	"Lv, Bioresource Technology 2004, 95, 95-101"
58	woody biomass	dust	0.38	18.98	50.82	7.12	0.15	0.57	41.34	0.55	8.00	82.29	17.16	NaN	NaN	NaN	800.00	continuous	atmospheric	NaN	2.70	0.22	air + steam	fluidised bed	silica	0.00	lab	1.00	32.50	37.50	18.50	7.50	3.00	8.56	NaN	2.23	NaN	100.58	85.90	"Lv, Bioresource Technology 2004, 95, 95-101"
59	woody biomass	dust	0.38	18.98	50.82	7.12	0.15	0.57	41.34	0.55	8.00	82.29	17.16	NaN	NaN	NaN	800.00	continuous	atmospheric	NaN	4.04	0.22	air + steam	fluidised bed	silica	0.00	lab	0.50	32.50	37.50	19.00	7.50	3.00	8.10	NaN	1.95	NaN	83.23	75.10	"Lv, Bioresource Technology 2004, 95, 95-101"
60	woody biomass	dust	0.75	18.98	50.82	7.12	0.15	0.57	41.34	0.55	8.00	82.29	17.16	NaN	NaN	NaN	800.00	continuous	atmospheric	NaN	1.56	0.23	air + steam	fluidised bed	silica	0.00	lab	0.00	32.25	37.50	21.25	6.50	2.50	6.98	NaN	1.53	NaN	56.24	77.62	"Lv, Bioresource Technology 2004, 95, 95-101"
61	woody biomass	dust	0.53	18.98	50.82	7.12	0.15	0.57	41.34	0.55	8.00	82.29	17.16	NaN	NaN	NaN	800.00	continuous	atmospheric	NaN	1.56	0.23	air + steam	fluidised bed	silica	0.00	lab	0.25	32.25	37.50	19.50	7.50	3.00	7.94	NaN	1.93	NaN	80.72	84.40	"Lv, Bioresource Technology 2004, 95, 95-101"
62	woody biomass	dust	0.38	18.98	50.82	7.12	0.15	0.57	41.34	0.55	8.00	82.29	17.16	NaN	NaN	NaN	800.00	continuous	atmospheric	NaN	1.56	0.23	air + steam	fluidised bed	silica	0.00	lab	0.25	32.25	40.00	17.00	7.50	3.00	8.71	NaN	2.37	NaN	108.75	90.60	"Lv, Bioresource Technology 2004, 95, 95-101"
63	woody biomass	dust	0.25	18.98	50.82	7.12	0.15	0.57	41.34	0.55	8.00	82.29	17.16	NaN	NaN	NaN	800.00	continuous	atmospheric	NaN	1.56	0.23	air + steam	fluidised bed	silica	0.00	lab	0.25	30.50	41.00	17.00	7.75	3.50	8.74	NaN	2.57	NaN	118.32	95.10	"Lv, Bioresource Technology 2004, 95, 95-101"
64	sewage sludge	other	3.50	11.50	48.75	8.57	7.32	1.61	33.75	44.00	6.95	56.00	NaN	NaN	NaN	NaN	750.00	continuous	NaN	80.00	NaN	0.20	air	fluidised bed	silica	0.00	lab	60.90	9.80	7.20	14.20	3.70	2.60	3.40	17.30	0.97	44.48	28.62	54.00	"de Andres, Fuel Processing Technology 2011, 92, 433-440"
65	sewage sludge	other	3.50	11.50	48.75	8.57	7.32	1.61	33.75	44.00	6.95	56.00	NaN	NaN	NaN	NaN	800.00	continuous	NaN	80.00	NaN	0.20	air	fluidised bed	silica	0.00	lab	52.20	14.00	10.70	13.60	4.90	3.20	4.80	14.10	1.02	35.56	42.53	67.30	"de Andres, Fuel Processing Technology 2011, 92, 433-440"
66	sewage sludge	other	3.50	11.50	48.75	8.57	7.32	1.61	33.75	44.00	6.95	56.00	NaN	NaN	NaN	NaN	850.00	continuous	NaN	80.00	NaN	0.20	air	fluidised bed	silica	0.00	lab	47.70	16.40	12.60	13.00	5.70	3.30	5.60	10.20	1.02	36.23	49.62	72.80	"de Andres, Fuel Processing Technology 2011, 92, 433-440"
67	sewage sludge	other	3.50	11.50	48.75	8.57	7.32	1.61	33.75	44.00	6.95	56.00	NaN	NaN	NaN	NaN	750.00	continuous	NaN	80.00	NaN	0.30	air	fluidised bed	silica	0.00	lab	65.10	7.60	6.90	14.10	2.70	2.10	2.80	11.80	1.27	44.99	31.01	66.20	"de Andres, Fuel Processing Technology 2011, 92, 433-440"
68	sewage sludge	other	3.50	11.50	48.75	8.57	7.32	1.61	33.75	44.00	6.95	56.00	NaN	NaN	NaN	NaN	800.00	continuous	NaN	80.00	NaN	0.30	air	fluidised bed	silica	0.00	lab	60.80	10.40	8.00	14.10	3.00	2.20	3.30	7.60	1.27	28.53	36.55	71.30	"de Andres, Fuel Processing Technology 2011, 92, 433-440"
69	sewage sludge	other	3.50	11.50	48.75	8.57	7.32	1.61	33.75	44.00	6.95	56.00	NaN	NaN	NaN	NaN	850.00	continuous	NaN	80.00	NaN	0.30	air	fluidised bed	silica	0.00	lab	57.70	12.10	10.10	13.10	3.30	2.40	3.90	4.30	1.32	19.06	44.92	77.90	"de Andres, Fuel Processing Technology 2011, 92, 433-440"
70	sewage sludge	other	3.50	11.50	48.75	8.57	7.32	1.61	33.75	44.00	6.95	56.00	NaN	NaN	NaN	NaN	750.00	continuous	NaN	80.00	NaN	0.40	air	fluidised bed	silica	0.00	lab	74.90	3.20	4.30	14.10	1.00	0.80	1.30	6.60	1.48	23.13	16.70	61.60	"de Andres, Fuel Processing Technology 2011, 92, 433-440"
71	sewage sludge	other	3.50	11.50	48.75	8.57	7.32	1.61	33.75	44.00	6.95	56.00	NaN	NaN	NaN	NaN	800.00	continuous	NaN	80.00	NaN	0.40	air	fluidised bed	silica	0.00	lab	65.30	8.50	6.90	13.80	2.40	1.50	2.70	4.80	1.58	19.67	37.08	79.50	"de Andres, Fuel Processing Technology 2011, 92, 433-440"
72	sewage sludge	other	3.50	11.50	48.75	8.57	7.32	1.61	33.75	44.00	6.95	56.00	NaN	NaN	NaN	NaN	850.00	continuous	NaN	80.00	NaN	0.40	air	fluidised bed	silica	0.00	lab	63.30	9.70	8.20	13.90	2.10	1.40	2.90	3.00	1.58	6.52	39.83	89.10	"de Andres, Fuel Processing Technology 2011, 92, 433-440"
73	sewage sludge	other	3.50	11.50	48.75	8.57	7.32	1.61	33.75	44.00	6.95	56.00	NaN	NaN	NaN	NaN	750.00	continuous	NaN	80.00	0.50	0.30	air + steam	fluidised bed	silica	0.00	lab	60.80	9.90	7.70	14.80	2.80	1.90	3.20	11.20	1.22	18.95	34.03	72.20	"de Andres, Fuel Processing Technology 2011, 92, 433-440"
74	sewage sludge	other	3.50	11.50	48.75	8.57	7.32	1.61	33.75	44.00	6.95	56.00	NaN	NaN	NaN	NaN	800.00	continuous	NaN	80.00	0.50	0.30	air + steam	fluidised bed	silica	0.00	lab	59.20	11.00	8.40	14.80	3.10	2.00	3.50	7.20	1.32	8.41	40.32	79.70	"de Andres, Fuel Processing Technology 2011, 92, 433-440"
75	sewage sludge	other	3.50	11.50	48.75	8.57	7.32	1.61	33.75	44.00	6.95	56.00	NaN	NaN	NaN	NaN	850.00	continuous	NaN	80.00	0.50	0.30	air + steam	fluidised bed	silica	0.00	lab	53.80	15.50	10.40	14.10	3.20	1.50	4.20	4.00	1.43	6.73	52.10	86.70	"de Andres, Fuel Processing Technology 2011, 92, 433-440"
76	sewage sludge	other	3.50	11.50	48.75	8.57	7.32	1.61	33.75	44.00	6.95	56.00	NaN	NaN	NaN	NaN	750.00	continuous	NaN	80.00	1.00	0.30	air + steam	fluidised bed	silica	0.00	lab	60.40	10.00	7.80	15.60	2.90	1.80	3.20	10.90	1.27	17.68	35.44	74.70	"de Andres, Fuel Processing Technology 2011, 92, 433-440"
77	sewage sludge	other	3.50	11.50	48.75	8.57	7.32	1.61	33.75	44.00	6.95	56.00	NaN	NaN	NaN	NaN	800.00	continuous	NaN	80.00	1.00	0.30	air + steam	fluidised bed	silica	0.00	lab	58.50	12.00	8.60	15.20	2.70	1.60	3.50	6.90	1.32	7.59	40.32	79.80	"de Andres, Fuel Processing Technology 2011, 92, 433-440"
78	sewage sludge	other	3.50	11.50	48.75	8.57	7.32	1.61	33.75	44.00	6.95	56.00	NaN	NaN	NaN	NaN	850.00	continuous	NaN	80.00	1.00	0.30	air + steam	fluidised bed	silica	0.00	lab	53.10	16.10	10.10	14.70	3.00	1.50	4.20	3.90	1.43	7.59	52.10	87.60	"de Andres, Fuel Processing Technology 2011, 92, 433-440"
79	sewage sludge	other	3.50	11.50	48.75	8.57	7.32	1.61	33.75	44.00	6.95	56.00	NaN	NaN	NaN	NaN	750.00	continuous	NaN	80.00	NaN	0.30	air	fluidised bed	silica	1.00	lab	64.90	8.00	7.60	14.20	2.30	1.50	2.70	7.40	1.27	25.27	29.91	68.40	"de Andres, Fuel Processing Technology 2011, 92, 433-440"
80	sewage sludge	other	3.50	11.50	48.75	8.57	7.32	1.61	33.75	44.00	6.95	56.00	NaN	NaN	NaN	NaN	800.00	continuous	NaN	80.00	NaN	0.30	air	fluidised bed	silica	1.00	lab	60.10	12.30	8.50	13.50	2.80	1.30	3.50	4.30	1.38	29.50	41.87	73.10	"de Andres, Fuel Processing Technology 2011, 92, 433-440"
81	sewage sludge	other	3.50	11.50	48.75	8.57	7.32	1.61	33.75	44.00	6.95	56.00	NaN	NaN	NaN	NaN	850.00	continuous	NaN	80.00	NaN	0.30	air	fluidised bed	silica	1.00	lab	55.10	15.00	12.20	12.50	2.80	1.00	4.30	2.30	1.43	9.27	53.34	85.50	"de Andres, Fuel Processing Technology 2011, 92, 433-440"
82	sewage sludge	other	3.50	11.50	48.75	8.57	7.32	1.61	33.75	44.00	6.95	56.00	NaN	NaN	NaN	NaN	750.00	continuous	NaN	80.00	NaN	0.30	air	fluidised bed	silica	1.00	lab	64.40	8.80	7.70	14.10	2.30	1.30	2.80	4.70	1.27	26.14	31.01	69.40	"de Andres, Fuel Processing Technology 2011, 92, 433-440"
83	sewage sludge	other	3.50	11.50	48.75	8.57	7.32	1.61	33.75	44.00	6.95	56.00	NaN	NaN	NaN	NaN	800.00	continuous	NaN	80.00	NaN	0.30	air	fluidised bed	silica	1.00	lab	59.80	12.10	8.30	12.60	2.80	1.40	3.50	2.60	1.43	42.95	43.42	71.40	"de Andres, Fuel Processing Technology 2011, 92, 433-440"
84	sewage sludge	other	3.50	11.50	48.75	8.57	7.32	1.61	33.75	44.00	6.95	56.00	NaN	NaN	NaN	NaN	850.00	continuous	NaN	80.00	NaN	0.30	air	fluidised bed	silica	1.00	lab	56.50	14.20	12.20	12.20	2.50	1.00	4.10	1.40	1.43	8.41	50.86	83.30	"de Andres, Fuel Processing Technology 2011, 92, 433-440"
85	sewage sludge	other	3.50	11.50	48.75	8.57	7.32	1.61	33.75	44.00	6.95	56.00	NaN	NaN	NaN	NaN	800.00	continuous	NaN	80.00	0.50	0.30	air + steam	fluidised bed	silica	1.00	lab	58.20	13.30	8.40	14.90	2.40	1.30	3.50	3.40	1.38	13.50	41.87	79.00	"de Andres, Fuel Processing Technology 2011, 92, 433-440"
86	sewage sludge	other	3.50	11.50	48.75	8.57	7.32	1.61	33.75	44.00	6.95	56.00	NaN	NaN	NaN	NaN	800.00	continuous	NaN	80.00	1.00	0.30	air + steam	fluidised bed	silica	1.00	lab	56.10	15.20	8.10	15.30	2.60	1.30	3.70	3.50	1.38	15.18	44.26	80.80	"de Andres, Fuel Processing Technology 2011, 92, 433-440"
87	woody biomass	chips	5.00	12.15	46.40	5.70	0.20	0.00	47.70	1.10	9.50	88.90	10.00	NaN	NaN	NaN	761.00	continuous	atmospheric	NaN	NaN	0.38	air	fluidised bed	silica	0.00	lab	58.28	6.47	13.20	15.91	3.51	1.29	4.59	NaN	1.88	NaN	71.16	86.40	"Kaewluan, Fuel Processing Technology 2011, 92, 671-677"
88	woody biomass	chips	5.00	12.15	46.40	5.70	0.20	0.00	47.70	1.10	18.10	88.90	10.00	NaN	NaN	NaN	730.00	continuous	atmospheric	NaN	NaN	0.38	air	fluidised bed	silica	0.00	lab	59.92	5.57	11.50	17.56	3.49	1.24	4.24	NaN	1.65	NaN	57.72	83.20	"Kaewluan, Fuel Processing Technology 2011, 92, 671-677"
89	woody biomass	chips	5.00	12.15	46.40	5.70	0.20	0.00	47.70	1.10	25.50	88.90	10.00	NaN	NaN	NaN	699.00	continuous	atmospheric	NaN	NaN	0.38	air	fluidised bed	silica	0.00	lab	61.45	5.44	10.41	17.66	3.20	1.20	3.94	NaN	1.49	NaN	48.34	79.60	"Kaewluan, Fuel Processing Technology 2011, 92, 671-677"
90	woody biomass	chips	5.00	11.53	46.40	5.70	0.20	0.00	47.70	1.10	27.00	88.90	10.00	NaN	NaN	NaN	705.00	continuous	atmospheric	NaN	NaN	0.36	air	fluidised bed	silica	0.00	lab	60.75	5.32	10.93	17.91	3.25	1.18	4.00	14.75	1.28	NaN	44.35	71.00	"Kaewluan, Fuel Processing Technology 2011, 92, 671-677"
91	woody biomass	chips	5.00	11.53	46.40	5.70	0.20	0.00	47.70	1.10	27.00	88.90	10.00	NaN	NaN	NaN	730.00	continuous	atmospheric	NaN	NaN	0.39	air	fluidised bed	silica	0.00	lab	61.38	5.30	10.79	17.63	3.08	1.16	3.90	11.75	1.46	NaN	49.43	75.00	"Kaewluan, Fuel Processing Technology 2011, 92, 671-677"
92	woody biomass	chips	5.00	11.53	46.40	5.70	0.20	0.00	47.70	1.10	27.00	88.90	10.00	NaN	NaN	NaN	740.00	continuous	atmospheric	NaN	NaN	0.42	air	fluidised bed	silica	0.00	lab	62.25	5.37	10.36	17.33	3.01	1.04	3.75	10.00	1.61	NaN	52.26	79.00	"Kaewluan, Fuel Processing Technology 2011, 92, 671-677"
93	woody biomass	chips	5.00	11.53	46.40	5.70	0.20	0.00	47.70	1.10	27.00	88.90	10.00	NaN	NaN	NaN	770.00	continuous	atmospheric	NaN	NaN	0.49	air	fluidised bed	silica	0.00	lab	63.00	5.20	9.93	17.44	2.88	0.93	3.56	4.25	1.79	NaN	55.15	86.00	"Kaewluan, Fuel Processing Technology 2011, 92, 671-677"
94	other	chips	5.00	13.84	50.94	6.18	0.13	0.54	42.20	1.59	24.40	86.63	11.90	NaN	NaN	NaN	725.00	continuous	atmospheric	NaN	NaN	0.30	air	fluidised bed	silica	0.00	lab	58.20	5.83	13.84	17.06	3.22	1.14	4.39	17.25	1.40	NaN	44.41	67.00	"Kaewluan, Fuel Processing Technology 2011, 92, 671-677"
95	other	chips	5.00	13.86	50.94	6.18	0.13	0.54	42.20	1.59	24.40	86.63	11.90	NaN	NaN	NaN	770.00	continuous	atmospheric	NaN	NaN	0.38	air	fluidised bed	silica	0.00	lab	60.21	5.73	12.74	16.30	3.16	1.19	4.25	9.50	1.74	NaN	53.25	80.00	"Kaewluan, Fuel Processing Technology 2011, 92, 671-677"
96	other	chips	5.00	13.86	50.94	6.18	0.13	0.54	42.20	1.59	24.40	86.63	11.90	NaN	NaN	NaN	785.00	continuous	atmospheric	NaN	NaN	0.43	air	fluidised bed	silica	0.00	lab	60.31	6.12	12.64	16.20	3.16	0.89	4.09	6.50	1.97	NaN	57.97	88.00	"Kaewluan, Fuel Processing Technology 2011, 92, 671-677"
97	other	chips	5.00	13.86	50.94	6.18	0.13	0.54	42.20	1.59	24.40	86.63	11.90	NaN	NaN	NaN	810.00	continuous	atmospheric	NaN	NaN	0.46	air	fluidised bed	silica	0.00	lab	61.90	5.47	12.36	15.76	3.02	0.85	3.90	4.25	2.04	NaN	57.43	92.00	"Kaewluan, Fuel Processing Technology 2011, 92, 671-677"
98	other	chips	5.00	16.19	55.35	6.53	0.26	0.91	36.95	2.05	21.80	84.36	13.80	NaN	NaN	NaN	745.00	continuous	atmospheric	NaN	NaN	0.30	air	fluidised bed	silica	0.00	lab	59.28	5.49	14.02	15.65	3.66	1.22	4.60	15.00	1.72	NaN	48.89	74.00	"Kaewluan, Fuel Processing Technology 2011, 92, 671-677"
99	other	chips	5.00	16.22	55.35	6.53	0.26	0.91	36.95	2.05	21.80	84.36	13.80	NaN	NaN	NaN	770.00	continuous	atmospheric	NaN	NaN	0.34	air	fluidised bed	silica	0.00	lab	59.42	6.12	13.67	15.51	3.47	1.12	4.49	12.00	1.88	NaN	51.94	80.00	"Kaewluan, Fuel Processing Technology 2011, 92, 671-677"
100	other	chips	5.00	16.22	55.35	6.53	0.26	0.91	36.95	2.05	21.80	84.36	13.80	NaN	NaN	NaN	775.00	continuous	atmospheric	NaN	NaN	0.38	air	fluidised bed	silica	0.00	lab	60.47	6.30	12.99	15.05	3.44	1.08	4.39	8.50	2.11	NaN	57.09	86.00	"Kaewluan, Fuel Processing Technology 2011, 92, 671-677"
101	other	chips	5.00	16.22	55.35	6.53	0.26	0.91	36.95	2.05	21.80	84.36	13.80	NaN	NaN	NaN	790.00	continuous	atmospheric	NaN	NaN	0.40	air	fluidised bed	silica	0.00	lab	60.68	6.08	12.95	15.20	3.43	0.98	4.29	7.00	2.15	NaN	56.87	88.00	"Kaewluan, Fuel Processing Technology 2011, 92, 671-677"
102	other	chips	5.00	16.22	55.35	6.53	0.26	0.91	36.95	2.05	21.80	84.36	13.80	NaN	NaN	NaN	825.00	continuous	atmospheric	NaN	NaN	0.45	air	fluidised bed	silica	0.00	lab	61.60	5.56	12.74	15.23	3.35	0.86	4.10	3.00	2.35	NaN	59.29	95.00	"Kaewluan, Fuel Processing Technology 2011, 92, 671-677"
103	woody biomass	chips	11.00	20.01	50.65	5.63	0.12	0.02	43.62	0.50	6.60	82.20	NaN	40.60	29.60	26.30	594.00	batch	NaN	255.00	NaN	0.49	air	fixed bed	NaN	0.00	lab	56.30	11.90	19.70	10.00	2.10	NaN	4.50	26.77	2.06	242.25	45.10	67.30	"Sarker, Energy Conversion and Management, 2015, 103, 801-813"
104	woody biomass	chips	11.00	20.01	50.65	5.63	0.12	0.02	43.62	0.50	8.60	82.20	NaN	40.60	29.60	26.30	684.00	batch	NaN	366.00	NaN	0.49	air	fixed bed	NaN	0.00	lab	57.70	10.30	19.40	10.30	2.30	NaN	4.40	13.21	2.02	104.15	44.10	68.50	"Sarker, Energy Conversion and Management, 2015, 103, 801-813"
105	woody biomass	chips	11.00	20.01	50.65	5.63	0.12	0.02	43.62	0.50	8.30	82.20	NaN	40.60	29.60	26.30	625.00	batch	NaN	336.00	NaN	0.50	air	fixed bed	NaN	0.00	lab	59.20	11.00	18.50	9.50	1.80	NaN	4.20	9.94	2.17	48.41	44.30	68.50	"Sarker, Energy Conversion and Management, 2015, 103, 801-813"
106	woody biomass	chips	11.00	18.90	49.59	6.09	0.20	0.02	44.12	1.40	7.40	82.90	NaN	38.10	26.10	25.90	647.00	batch	NaN	282.00	NaN	0.52	air	fixed bed	NaN	0.00	lab	58.00	9.00	21.70	9.10	2.20	NaN	4.50	22.41	2.13	93.06	52.50	79.50	"Sarker, Energy Conversion and Management, 2015, 103, 801-813"
107	woody biomass	chips	11.00	18.90	49.59	6.09	0.20	0.02	44.12	1.40	6.70	82.90	NaN	38.10	26.10	25.90	600.00	batch	NaN	250.00	NaN	0.57	air	fixed bed	NaN	0.00	lab	55.00	11.10	20.30	11.10	2.50	NaN	4.60	39.32	2.05	82.99	50.90	76.50	"Sarker, Energy Conversion and Management, 2015, 103, 801-813"
108	woody biomass	chips	11.00	18.90	49.59	6.09	0.20	0.02	44.12	1.40	6.70	82.90	NaN	38.10	26.10	25.90	575.00	batch	NaN	347.00	NaN	0.52	air	fixed bed	NaN	0.00	lab	63.77	8.50	16.40	9.73	1.60	NaN	4.30	30.91	2.32	220.34	50.00	72.30	"Sarker, Energy Conversion and Management, 2015, 103, 801-813"
109	woody biomass	chips	11.00	20.27	51.06	6.04	0.14	0.01	42.70	0.70	6.30	82.60	NaN	44.50	20.60	27.80	565.00	batch	NaN	250.00	NaN	0.49	air	fixed bed	NaN	0.00	lab	61.40	9.20	18.30	9.40	1.70	NaN	3.90	34.67	1.89	102.74	34.90	56.00	"Sarker, Energy Conversion and Management, 2015, 103, 801-813"
110	woody biomass	chips	11.00	20.27	51.06	6.04	0.14	0.01	42.70	0.70	6.60	82.60	NaN	44.50	20.60	27.80	602.00	batch	NaN	283.00	NaN	0.46	air	fixed bed	NaN	0.00	lab	59.70	10.00	20.60	7.90	1.80	NaN	4.30	60.00	1.81	140.07	38.60	58.20	"Sarker, Energy Conversion and Management, 2015, 103, 801-813"
111	woody biomass	chips	11.00	20.27	51.06	6.04	0.14	0.01	42.70	0.70	11.00	82.60	NaN	44.50	20.60	27.80	553.00	batch	NaN	241.00	NaN	0.43	air	fixed bed	NaN	0.00	lab	60.90	8.40	20.50	8.60	1.60	NaN	4.00	28.88	1.67	201.72	32.80	70.00	"Sarker, Energy Conversion and Management, 2015, 103, 801-813"
112	woody biomass	chips	11.00	19.67	49.85	6.05	0.22	0.02	43.90	0.90	9.80	83.90	NaN	46.20	24.40	24.50	711.00	batch	NaN	403.00	NaN	0.53	air	fixed bed	NaN	0.00	lab	57.20	14.20	19.00	8.80	0.80	NaN	4.20	11.75	2.30	63.41	49.30	71.60	"Sarker, Energy Conversion and Management, 2015, 103, 801-813"
113	woody biomass	chips	11.00	19.67	49.85	6.05	0.22	0.02	43.90	0.90	10.00	83.90	NaN	46.20	24.40	24.50	620.00	batch	NaN	297.00	NaN	0.48	air	fixed bed	NaN	0.00	lab	60.80	10.90	19.50	7.90	0.90	NaN	3.90	22.38	1.91	175.43	39.00	59.20	"Sarker, Energy Conversion and Management, 2015, 103, 801-813"
114	woody biomass	chips	11.00	19.67	49.85	6.05	0.22	0.02	43.90	0.90	10.50	83.90	NaN	46.20	24.40	24.50	668.00	batch	NaN	275.00	NaN	0.43	air	fixed bed	NaN	0.00	lab	54.10	15.30	19.70	9.60	1.30	NaN	4.60	9.55	1.93	60.32	40.30	68.60	"Sarker, Energy Conversion and Management, 2015, 103, 801-813"
115	woody biomass	chips	11.00	19.80	50.56	5.98	0.54	0.04	42.96	1.30	6.90	80.70	NaN	38.50	17.60	26.30	609.00	batch	NaN	325.00	NaN	0.53	air	fixed bed	NaN	0.00	lab	56.70	12.90	19.00	10.20	1.20	NaN	4.20	30.68	2.03	62.37	42.90	65.80	"Sarker, Energy Conversion and Management, 2015, 103, 801-813"
116	woody biomass	chips	11.00	19.80	50.56	5.98	0.54	0.04	42.96	1.30	7.70	80.70	NaN	38.50	17.60	26.30	667.00	batch	NaN	275.00	NaN	0.31	air	fixed bed	NaN	0.00	lab	59.90	12.10	16.90	9.60	1.50	NaN	3.95	50.95	1.45	102.15	28.90	50.40	"Sarker, Energy Conversion and Management, 2015, 103, 801-813"
117	woody biomass	chips	11.00	19.80	50.56	5.98	0.54	0.04	42.96	1.30	9.80	80.70	NaN	38.50	17.60	26.30	755.00	batch	NaN	346.00	NaN	0.52	air	fixed bed	NaN	0.00	lab	58.70	11.40	17.30	11.00	1.60	NaN	3.97	13.72	2.22	180.64	43.10	69.60	"Sarker, Energy Conversion and Management, 2015, 103, 801-813"
118	herbaceous biomass	pellets	6.00	15.23	50.11	5.90	2.88	0.30	40.88	16.98	8.73	81.52	NaN	29.60	14.00	14.00	775.00	continuous	NaN	200.00	NaN	0.25	air	fluidised bed	silica	0.00	pilot	51.50	13.02	8.43	20.31	2.77	1.06	4.13	1.15	1.36	301.52	33.80	47.56	"Sarker, Energy Conversion and Management, 2015, 91, 451-458"
119	herbaceous biomass	pellets	6.00	15.23	50.11	5.90	2.88	0.30	40.88	16.98	8.73	81.52	NaN	29.60	14.00	14.00	775.00	continuous	NaN	200.00	NaN	0.30	air	fluidised bed	silica	0.00	pilot	50.60	12.91	9.08	19.60	2.67	1.12	4.21	NaN	1.66	NaN	42.14	57.87	"Sarker, Energy Conversion and Management, 2015, 91, 451-458"
120	herbaceous biomass	pellets	6.00	15.23	50.11	5.90	2.88	0.30	40.88	16.98	8.73	81.52	NaN	29.60	14.00	14.00	775.00	continuous	NaN	200.00	NaN	0.25	air	fluidised bed	silica	0.00	pilot	54.14	13.50	8.42	20.04	2.70	1.20	4.25	1.09	1.35	261.92	34.76	47.09	"Sarker, Energy Conversion and Management, 2015, 91, 451-458"
121	herbaceous biomass	pellets	6.00	15.23	50.11	5.90	2.88	0.30	40.88	16.98	8.73	81.52	NaN	29.60	14.00	14.00	775.00	continuous	NaN	200.00	NaN	0.30	air	fluidised bed	silica	0.00	pilot	54.45	12.73	9.15	19.90	2.65	1.09	4.19	NaN	1.38	NaN	34.85	48.54	"Sarker, Energy Conversion and Management, 2015, 91, 451-458"
122	herbaceous biomass	other	NaN	14.22	47.00	6.78	0.48	0.04	45.70	20.00	9.08	66.40	13.60	NaN	NaN	NaN	665.00	continuous	NaN	NaN	NaN	0.25	air	fluidised bed	alumina	0.00	pilot	56.57	4.00	19.90	14.45	2.90	2.14	4.96	NaN	1.50	NaN	52.29	76.00	"Mansaray, Biomass and Bioenergy 1999, 17, 315-332"
123	herbaceous biomass	other	NaN	14.22	47.00	6.78	0.48	0.04	45.70	20.00	9.08	66.40	13.60	NaN	NaN	NaN	744.00	continuous	NaN	NaN	NaN	0.30	air	fluidised bed	alumina	0.00	pilot	61.30	3.78	14.95	16.23	2.37	1.29	3.76	NaN	1.73	NaN	45.76	78.30	"Mansaray, Biomass and Bioenergy 1999, 17, 315-332"
124	herbaceous biomass	other	NaN	14.22	47.00	6.78	0.48	0.04	45.70	20.00	9.08	66.40	13.60	NaN	NaN	NaN	811.00	continuous	NaN	NaN	NaN	0.35	air	fluidised bed	alumina	0.00	pilot	63.59	3.39	12.75	17.14	1.98	1.13	3.22	NaN	1.98	NaN	44.81	81.00	"Mansaray, Biomass and Bioenergy 1999, 17, 315-332"
125	herbaceous biomass	other	NaN	14.22	47.00	6.78	0.48	0.04	45.70	20.00	9.08	66.40	13.60	NaN	NaN	NaN	670.00	continuous	NaN	NaN	NaN	0.25	air	fluidised bed	alumina	0.00	pilot	59.46	3.77	18.29	14.50	2.36	1.62	4.31	NaN	1.49	NaN	45.17	70.40	"Mansaray, Biomass and Bioenergy 1999, 17, 315-332"
126	herbaceous biomass	other	NaN	14.22	47.00	6.78	0.48	0.04	45.70	20.00	9.08	66.40	13.60	NaN	NaN	NaN	750.00	continuous	NaN	NaN	NaN	0.30	air	fluidised bed	alumina	0.00	pilot	62.42	3.40	14.43	16.46	2.00	1.21	3.48	NaN	1.71	NaN	41.82	72.60	"Mansaray, Biomass and Bioenergy 1999, 17, 315-332"
127	herbaceous biomass	other	NaN	14.22	47.00	6.78	0.48	0.04	45.70	20.00	9.08	66.40	13.60	NaN	NaN	NaN	822.00	continuous	NaN	NaN	NaN	0.35	air	fluidised bed	alumina	0.00	pilot	64.11	3.26	12.50	17.23	1.85	1.05	3.09	NaN	1.97	NaN	42.81	78.60	"Mansaray, Biomass and Bioenergy 1999, 17, 315-332"
128	herbaceous biomass	other	NaN	14.22	47.00	6.78	0.48	0.04	45.70	20.00	9.08	66.40	13.60	NaN	NaN	NaN	700.00	continuous	NaN	NaN	NaN	0.25	air	fluidised bed	alumina	0.00	pilot	63.13	3.41	15.13	14.82	2.00	1.51	3.69	NaN	1.30	NaN	33.71	55.00	"Mansaray, Biomass and Bioenergy 1999, 17, 315-332"
129	herbaceous biomass	other	NaN	14.22	47.00	6.78	0.48	0.04	45.70	20.00	9.08	66.40	13.60	NaN	NaN	NaN	766.00	continuous	NaN	NaN	NaN	0.30	air	fluidised bed	alumina	0.00	pilot	63.98	3.32	13.00	16.62	1.91	1.09	3.20	NaN	1.50	NaN	33.75	60.00	"Mansaray, Biomass and Bioenergy 1999, 17, 315-332"
130	herbaceous biomass	other	NaN	14.22	47.00	6.78	0.48	0.04	45.70	20.00	9.08	66.40	13.60	NaN	NaN	NaN	828.00	continuous	NaN	NaN	NaN	0.35	air	fluidised bed	alumina	0.00	pilot	64.21	3.25	12.29	17.42	1.84	0.98	3.03	NaN	1.70	NaN	36.23	67.00	"Mansaray, Biomass and Bioenergy 1999, 17, 315-332"
131	herbaceous biomass	other	NaN	14.83	49.07	3.79	0.63	0.09	46.42	21.68	9.95	61.68	16.65	NaN	NaN	NaN	750.00	continuous	slightly above atmospheric	NaN	0.50	0.35	air + steam	fluidised bed	silica	0.00	lab	55.10	9.20	12.80	20.80	2.10	NaN	3.38	NaN	1.31	NaN	29.91	71.90	"Loha, J Renew and Sust Energy 2013, 5, 043111"
132	herbaceous biomass	other	NaN	14.83	49.07	3.79	0.63	0.09	46.42	21.68	9.95	61.68	16.65	NaN	NaN	NaN	800.00	continuous	slightly above atmospheric	NaN	0.50	0.30	air + steam	fluidised bed	silica	0.00	lab	52.50	11.60	14.70	18.40	2.80	NaN	4.13	NaN	1.34	NaN	37.31	73.30	"Loha, J Renew and Sust Energy 2013, 5, 043111"
133	herbaceous biomass	other	NaN	14.83	49.07	3.79	0.63	0.09	46.42	21.68	9.95	61.68	16.65	NaN	NaN	NaN	800.00	continuous	slightly above atmospheric	NaN	0.20	0.35	air + steam	fluidised bed	silica	0.00	lab	57.30	7.60	13.70	18.60	2.80	NaN	3.57	NaN	1.42	NaN	34.06	77.10	"Loha, J Renew and Sust Energy 2013, 5, 043111"
134	herbaceous biomass	other	NaN	14.83	49.07	3.79	0.63	0.09	46.42	21.68	9.95	61.68	16.65	NaN	NaN	NaN	800.00	continuous	slightly above atmospheric	NaN	0.50	0.35	air + steam	fluidised bed	silica	0.00	lab	53.30	10.40	13.40	20.30	2.60	NaN	3.76	NaN	1.44	NaN	36.40	78.20	"Loha, J Renew and Sust Energy 2013, 5, 043111"
135	herbaceous biomass	other	NaN	14.83	49.07	3.79	0.63	0.09	46.42	21.68	9.95	61.68	16.65	NaN	NaN	NaN	800.00	continuous	slightly above atmospheric	NaN	0.50	0.40	air + steam	fluidised bed	silica	0.00	lab	54.50	9.60	12.20	21.50	2.20	NaN	3.38	NaN	1.57	NaN	35.68	85.50	"Loha, J Renew and Sust Energy 2013, 5, 043111"
136	herbaceous biomass	other	NaN	14.83	49.07	3.79	0.63	0.09	46.42	21.68	9.95	61.68	16.65	NaN	NaN	NaN	850.00	continuous	slightly above atmospheric	NaN	0.50	0.35	air + steam	fluidised bed	silica	0.00	lab	51.80	12.30	14.50	18.40	3.00	NaN	4.25	NaN	1.58	NaN	45.25	86.10	"Loha, J Renew and Sust Energy 2013, 5, 043111"
137	herbaceous biomass	other	NaN	14.83	49.07	3.79	0.63	0.09	46.42	21.68	9.95	61.68	16.65	NaN	NaN	NaN	800.00	continuous	slightly above atmospheric	NaN	0.80	0.35	air + steam	fluidised bed	silica	0.00	lab	51.90	11.80	12.70	21.10	2.50	NaN	3.79	NaN	1.46	NaN	37.21	79.60	"Loha, J Renew and Sust Energy 2013, 5, 043111"
